Repository: harriani/Exam-preparing

# learning-system-v2 · 国缆杯学习/考试系统（重构地基 · MVP）

> 定位：备赛"国缆检测杯"绝缘线缆检验职业技能竞赛（理论+实操）。
> 目标：直接能用的成品系统，不是攻略/大纲文档。

## 一、为什么重做（旧项目的问题）
旧项目 `国缆杯/` 已长成"补丁叠补丁"：
- `app/data/` 下有 **25+ 个 `_gen_gb*.py`**，每个标准一个手写生成脚本 —— 规则没收敛成一处，反而散成脚本堆。
- 这与旧地基文档鼓吹的"单一真源 EXAM_RULES"直接矛盾。
- 做法 = **复用其思路（五闸/去重/质量闸/数据驱动），重写引擎**，而非整搬 54KB/90KB 旧大文件。

## 二、核心设计哲学（继承 + 升级）
1. **资料整合可检索 > 零散文档** —— PDF/Word 标准进库切成知识单元，而非堆文件。
2. **单一真源（Single Source of Truth）** —— 出题规则固化在 `rules/<标准>.json`（数据），引擎框架不变；换标准只改数据。
3. **答案零幻觉** —— 所有题目来自 rules 数据（专家技能 schema + 用户真实资料抽取），引擎只校验/判分/渲染，不编造。
4. **专家库 + 你的东西组合** —— 题型/分值/判分规范来自"出题专家"技能 `standards-exam-generator`；真实内容取自你 `3_标准word版` 的 Word 标准。

## 三、MVP 架构（本目录）
```
learning-system-v2/
├─ engine/generate.py      # 数据驱动出题引擎（纯标准库，离线可跑）
├─ rules/                  # 规则数据（单一真源）：一份标准 = 一个 json
│  ├─ gbt_2951_11_12.json  # 专家技能已验证题库（专家库内容）
│  └─ gbt_3956.json        # 从用户 GB/T 3956-2008 Word 真实抽取（你的资料）
├─ materials/              # 原始资料抽取文本（可溯源）
├─ out/                    # 生成产物：*_bank.json + *_preview.html
└─ scripts/extract_*.py    # 从 Word/PDF 抽文本的脚本
```

### 引擎能力（generate.py）
- 读 `rules/<标准>.json`，校验 schema
- 计算题型得分，输出 `out/<标准>_bank.json`
- **满分自检**：`grade(满分作答) == 总分` 必须 PASS（防规则矛盾）
- 实现 `grade()`：选择/填空/连线/计算（数值容差 + 合格性判定）自动判分
- 渲染 **离线 preview.html**（无 CDN 依赖）

## 四、怎么加一个标准（数据驱动，不要写脚本）
1. 把标准 Word/PDF 放进 `materials/`，用 `scripts/extract_*.py` 抽文本；
2. 按 `rules/gbt_3956.json` 的 schema 写一份 `rules/<新标准>.json`
   （choice/fill/match/calc 四段 + meta.scoring）；
3. 跑 `python engine/generate.py` → 自动生成预览 + 自检。

## 五、当前 MVP 状态
- ✅ 引擎跑通、满分自检 PASS
- ✅ 专家库内容（2951）与用户资料（3956）两条链路都验证
- ⏭ 下一步（按需）：接 Flask 服务层 / 闪卡库 / 更多标准 / 真实 Docling 切块入库

File: kb/judged/_input_doc45.md
# GB/T 2951.42-2008 电缆和光缆绝缘和护套材料通用试验方法 第42部分：聚乙烯和聚丙烯混合料专用试验方法 高温处理后抗张强度和断裂伸长率试验 高温处理后卷绕试验 空气热老化后的卷绕试验 测定质量的增加 长期热稳定性试验 铜催化氧化降解试验方法


### [20] 09-04-01实施中华人民共和国国家质量监督检验检疫总局发布中国国家标准化管理委员会
09-04-01实施中华人民共和国国家质量监督检验检疫总局发布中国国家标准化管理委员会
GB/T 2951.42—2008/IEC 60811-4-2:2004 代替 GB/T 2951.9—1997
电缆和光缆绝缘和护套材料通用试验方法第42部分:聚乙烯和聚丙烯混合料专用试验方法—高温处理后抗张强度和断裂伸长率试验——高温处理后卷绕试验——空气热老化后的卷绕试验——测定质量的增加— 长期热稳定性试验——铜催化氧化降解试验方法
Common test methods for insulating and sheathing materials of electric and optical
cables—Part 42:Mcthods spccific to polyethylene and polypropylene compounds Tensile strength and elongation at break after conditioning at elevated temperature—Wrapping test after conditioning at elevated temperature—Wrapping test after thermal ageing in air—Measurement of mass increase—Long-term stability test—Test method for copper-catalyzed oxidative degradation
(IEC60811-4-2:2004,IDT)
興言
GB/T2951《电缆和光缆绝缘和护套材料通用试验方法》分为10个部分:
——第11部分:通用试验方法———厚度和外形尺寸测量———机械性能试验；
——第12部分:通用试验方法——热老化试验方法；
——第13部分:通用试验方法——密度测定方法———吸水试验——收缩试验；
——第14部分:通用试验方法—低温试验:
——第21部分:弹性体混合料专用试验方法———耐臭氧试验——热延伸试验——-浸矿物油试验；
——第31部分:聚氯乙烯混合料专用试验方法——高温压力试验———抗开裂试验；
———第32部分:聚氯乙烯混合料专用试验方法——失重试验———热稳定性试验；
——第41部分:聚乙烯和聚丙烯混合料专用试验方法——耐环境应力开裂试验———熔体指数测量方法——直接燃烧法测量聚乙烯中碳黑和/或矿物质填料含量——热重分析法(TGA)测量碳黑含量——显微镜法评估聚乙烯中碳黑分散度；
——第42部分:聚乙烯和聚丙烯混合料专用试验方法—高温处理后抗张强度和断裂伸长率试验——高温处理后卷绕试验—空气热老化后的卷绕试验——测定质量的增加——长期热稳定性试验——铜催化氧化降解试验方法；
——第51部分:填充膏专用试验方法——滴点———油分离——低温脆性——总酸值——腐蚀性——23℃时的介电常数——23℃和100℃时的直流电阻率。
本部分为 GB/T 2...

### [9.4] 试验结果评定本部分规定的试验方法首先是作为型式试验用的。某些试验项目其型式试验和经常进行的试验 (如例行试验)的条件有本
试验结果评定本部分规定的试验方法首先是作为型式试验用的。某些试验项目其型式试验和经常进行的试验 (如例行试验)的条件有本质上的区别，本部分已指明了这些区别。
所有的试验应在绝缘和护套料挤出或硫化(或交联)后存放至少16h方可进行。
将获得的应有个数的试验数据以递增或递减次序排列，若有效数据的个数是奇数时，则中间值为正中间一个数值；若是偶数，则中间值为中间两个数值的平均值。
本试验适用于绝缘厚度大于0.8 mm的填充式电缆的聚烯烃绝缘和直接接烂填充膏的聚烯烃护套。
一段适当长度的成品电缆试样应在空气中(即悬挂在烘箱中)处理。烘箱内空气温度应保持恒定。 试验温度和试验时间规定如下:
(60±2)℃,7×24h对标称滴点为50℃~70℃(包括70℃)的填充膏；
(70±2)℃,7×24h—对标称滴点为70℃以上的填充膏。
注:滴点的定义见GB/T 2951.51—2008的第4章。
处理以后，电缆试样应存放在环境温度下至少16h，应避免阳光直接照射，然后用适当的方法从电缆中取出护套和绝缘线芯，并用合适的方式清洁。
按照9.2处理好的试件，不应进行任何老化处理，应根据电缆标准的要求按GB/T 2951.11—2008 第9章进行抗张强度和/或断裂伸长率试验。
试验结果取抗张强度和断裂伸长率的中间值。
本试验适用于绝缘厚度小于或等于0.8mm的聚烯烃绝缘的填充式电缆试样。
试件应按8.2规定处理。应从电缆中取出被试绝缘线芯并用合适的方式清洁。
按照9.2处理好的试件，应按10.5.2方法进行卷绕试验。
对于绝缘厚度小于或等于0.2mm的发泡绝缘(包括带皮泡沫绝缘)，在露出的导体上族加的拉力相对于导休的横截面来说应降低到大约7.5N/mm²。
冷却至环境温度后，用正常视力或矫正后视力而不用放大镜检查试件，试件应无开裂。如果一个试件开裂，试验仅可以再重复一次。
10 空气热老化后卷绕试验
10.1 一般规定
1 C.2 试验设备
10.4 老化步骤
10.5 试验步骤
10.6 试验结果评定
11 绝缘质量增加的测定
11.1 一般规定
11.2 取样

### [附录A] (规范性附录)
(规范性附录)
长期热稳定性试验
A.1 概述
A.2 条件处理
A.3 试验设备
A.4 取样
A.5 试验步骤
A.5.1 非填充式电缆注:本试验方法仅适用于铜导体线对通信电缆。配电电缆的类似的试验方法正在考虑之中。
需要确定电缆组分的质量在电缆的期望寿命期间是否令人满意已成共识。特别是聚烯烃绝缘在运行中应具有足够的耐老化性能。对于填充式聚烯烃绝缘电缆，就应该评定绝缘和填充膏之间的相容性。
应该仔细地确定试验的时间、温度、环境及失效判别依据。在本附录中给出了适用于选择材料的一种方法。由于试验时间较长，本试验不适用于例行的质量控制检验。本方法仅作为选择材料的试验，以期保证所选定的材料对于电缆的预期寿命来说是满意的。
对于例行质量控制，需要一种如附录B所述的短期试验方法。
两种不同试验温度和时间的条件处理方式，按照电缆标准规定的使用条件和环境的苛刻程度，可以任选其一:
———条件A:100℃，42天，一般适用于50℃以下普通使用条件的装置或电缆的绝缘，例如直埋电缆、管道电缆、电热槽或在温和气候地面上暴露使用的电缆；
——条件B:105℃，42天，适用于炎热条件下在地面上使用的装置或电缆的绝缘，例如控制柜、终端盒。
A.3.1符合ISO188规定的空气烘箱，特别需符合如下要求:
—试验期间的平均温度应控制在规定温度的±0.5℃内。
——试验期间的最大温度偏差应不超过规定温度的士1.0℃。
——清洁而干燥的空气每小时至少更换6次。在有争议时，空气每小时最多更换10次。
注:作为替代装置，只要符合上述要求可以使用由一个或多个单元容器组成的试验设备，只要其尺寸符合如下规定:
单元容器高度:至少 250 mm；
单元容器直径:至少75 mm；
高度和直径之比:3:1到4:1之间。
A.3.2 空气流量计，测量范围应由A.3.1规定的空气烘箱的尺寸来决定。
A.3.3 热电偶或温度计，读数分辨至0.1℃，总的测量不确定度应不超过0.2℃。
A.3.4 天平，精确到0.5mg，感量0.1mg。
从非填充式电缆或填充式电缆上取样，每种颜色取三根试样，试样长度为2m。每个试样构成一个试件。
A.5.1.1 试件应卷绕成一个直径约为60mm的宽松的螺旋圈，试件应不发生扭转和打结。如有必要， 可以用铝丝松松地扎两个结，固定住线圈。
GB/T 2951.42-2008/IEC 60811-4-2:2004
A.5.2填充式电缆
A.5.1.2称重试件，精确至0.1mg。然后可以借助铝丝钩子悬挂在顶盖下将试件悬挂到空气烘箱下部。用热电偶或合适的温度计检验线圈中部空气的温度，是否保持在条件A或条件B规定的温度。
每种颜色应取三个试件。如果使用由老化单元容器组成的试验装置，则最好将每个试件这在单独容器内作老化试验。如果有必要，在一个单元容器内最多可以放置三个试件一起老化，只要试件与试件之间相距3mm～5mm。试件与试件之间，试件与容器壁之间应互不接触。
注:推荐使用记录装置监控试验期间的温度。
A.5.1.3 规定的...

### [4] 适用范围为便于试验，应区分低密度、中密度和高密度聚乙烯(23℃):
适用范围为便于试验，应区分低密度、中密度和高密度聚乙烯(23℃):
| 聚乙烯类型 | 23℃时密度·/(g/cm³） |
|-----------------------------------------------------------------------|-----------------------------------------------------------------------|
| 低密度聚乙烯 | ≤0.925 |
| 中密度聚乙烯 | >0.925,≤0.940 |
| 高密度聚乙烯 | >0.940 |
| a这些密度是指未填充树脂。测定方法按 GB/T 2951.13—2008 第 8 章的规定。 | a这些密度是指未填充树脂。测定方法按 GB/T 2951.13—2008 第 8 章的规定。 |
GB/T2951的本部分规定了配电及通信用电缆和光缆，包括船舶及近海用电缆和光缆的聚合物绝缘和护套材料的试验方法。这些试验方法适用于聚烯烃绝缘和护套。
下列文件中的条款通过GB/T2951的本部分的引用而成为本部分的条款。凡是注日期的引用文件，其随后所有的修改单(不包括勘误的内容)或修订版均不适用于本部分，然而，鼓励根据本部分达成协议的各方研究是否可使用这些文件的最新版本。凡是不注日期的引用文件，其最新版本适用于本部分。
GB/T 2951.11—2008 电缆和光缆绝缘和护套材料的通用试验方法第11 部分:通用试验方法——厚度和外形尺寸测量——机械性能试验(IEC 60811-1-1:1993,IDT)
GB/T 2951.13—2008 电缆和光缆绝缘和护套材料通用试验方法第 13 部分:通用试验方法——密度测定方法——吸水试验———收缩试验(IEC 60811-1-3:1993,IDT)
ISO188 硫化或热塑性橡皮——加速老化和耐热试验为便于试验，应区分低密度、中密度和高密度聚乙烯(23℃):
本部分没有规定全部的试验条件(诸如温度、持续时间等)以及全部的试验要求，它们应在有关电缆产品标准中加以规定。
本部分规定的任何试验要求可以在有关电缆产品标准中加以修改，以适应特殊类型电缆的需要。
本部分规定的试验条件和试验参数适用于电缆、光缆、电线和软线的最常用类型的绝缘和护套电缆和光缆绝缘和护套材料通用试验方法第42部分:聚乙烯和聚丙烯混合料专用试验方法——高温处理后抗张强度和断裂伸长率试验———高温处理后卷绕试验——空气热老化后的卷绕试验——测定质量的增加— 长期热稳定性试验——铜催化氧化降解试验方法
GB/T 2951.42—2008/IEC 60811-4-2:2004
材料。
5 型式试验和其他试验
6 预处理
7 中间值

### [10.3] 取样每个被试电缆或绝缘线芯取4个试件进行试验。
取样每个被试电缆或绝缘线芯取4个试件进行试验。
取一根2m长的试样，将其切成四个等长度的试件，仔细地去除试件的外护套、编织层(若有)和可能粘附在绝缘线芯上的填充物。
将导体保留在绝缘内，然后将试件矫直。
将按10.3制备好的试件垂直悬挂在已预热试验箱的中部。试验箱应符合10.2.3规定。试验温度和时间为(100±2)℃，14×24h。试件与试件之间至少相距20mm，试件所占容积应不超过试验箱容积的2%。老化周期结束后，应立即取出试件放置在环境温度下保持至少16h，应避免阳光直接照射。
注:如相关的电缆产品标准规定，老化时间和温度可以增加。
