Repository: harriani/Exam-preparing

# learning-system-v2 · 国缆杯学习/考试系统（重构地基 · MVP）

> 定位：备赛"国缆检测杯"绝缘线缆检验职业技能竞赛（理论+实操）。
> 目标：直接能用的成品系统，不是攻略/大纲文档。

## 一、为什么重做（旧项目的问题）
旧项目 `国缆杯/` 已长成"补丁叠补丁"：
- `app/data/` 下有 **25+ 个 `_gen_gb*.py`**，每个标准一个手写生成脚本 —— 规则没收敛成一处，反而散成脚本堆。
- 这与旧地基文档鼓吹的"单一真源 EXAM_RULES"直接矛盾。
- 做法 = **复用其思路（五闸/去重/质量闸/数据驱动），重写引擎**，而非整搬 54KB/90KB 旧大文件。

## 二、核心设计哲学（继承 + 升级）
1. **资料整合可检索 > 零散文档** —— PDF/Word 标准进库切成知识单元，而非堆文件。
2. **单一真源（Single Source of Truth）** —— 出题规则固化在 `rules/<标准>.json`（数据），引擎框架不变；换标准只改数据。
3. **答案零幻觉** —— 所有题目来自 rules 数据（专家技能 schema + 用户真实资料抽取），引擎只校验/判分/渲染，不编造。
4. **专家库 + 你的东西组合** —— 题型/分值/判分规范来自"出题专家"技能 `standards-exam-generator`；真实内容取自你 `3_标准word版` 的 Word 标准。

## 三、MVP 架构（本目录）
```
learning-system-v2/
├─ engine/generate.py      # 数据驱动出题引擎（纯标准库，离线可跑）
├─ rules/                  # 规则数据（单一真源）：一份标准 = 一个 json
│  ├─ gbt_2951_11_12.json  # 专家技能已验证题库（专家库内容）
│  └─ gbt_3956.json        # 从用户 GB/T 3956-2008 Word 真实抽取（你的资料）
├─ materials/              # 原始资料抽取文本（可溯源）
├─ out/                    # 生成产物：*_bank.json + *_preview.html
└─ scripts/extract_*.py    # 从 Word/PDF 抽文本的脚本
```

### 引擎能力（generate.py）
- 读 `rules/<标准>.json`，校验 schema
- 计算题型得分，输出 `out/<标准>_bank.json`
- **满分自检**：`grade(满分作答) == 总分` 必须 PASS（防规则矛盾）
- 实现 `grade()`：选择/填空/连线/计算（数值容差 + 合格性判定）自动判分
- 渲染 **离线 preview.html**（无 CDN 依赖）

## 四、怎么加一个标准（数据驱动，不要写脚本）
1. 把标准 Word/PDF 放进 `materials/`，用 `scripts/extract_*.py` 抽文本；
2. 按 `rules/gbt_3956.json` 的 schema 写一份 `rules/<新标准>.json`
   （choice/fill/match/calc 四段 + meta.scoring）；
3. 跑 `python engine/generate.py` → 自动生成预览 + 自检。

## 五、当前 MVP 状态
- ✅ 引擎跑通、满分自检 PASS
- ✅ 专家库内容（2951）与用户资料（3956）两条链路都验证
- ⏭ 下一步（按需）：接 Flask 服务层 / 闪卡库 / 更多标准 / 真实 Docling 切块入库

File: public/data/terminology_v1.json
{
 "meta": {
  "title": "电缆检验术语库",
  "version": "1.0",
  "created": "2026-07-29",
  "scope": "2026年绝缘线缆检验职业技能竞赛大纲125条覆盖范围",
  "categories": [
   "检验方法/电气性能",
   "检验方法/机械物理",
   "检验方法/结构尺寸",
   "材料",
   "电气参数",
   "基础概念"
  ]
 },
 "terms": [
  {
   "id": "T001",
   "term_cn": "导体直流电阻",
   "term_en": "conductor DC resistance",
   "abbrev": "",
   "category": "检验方法/电气性能",
   "subcategory": "导体电阻测量",
   "definition": "导体对直流电流的阻碍能力，用欧姆(Ω)表示。电缆检验中测量整根电缆导体在规定温度下的直流电阻值，并换算到20°C、1km长度作为评判依据。",
   "exam_points": [
    "测量原理：单臂电桥测小电阻误差大，双臂电桥(QJ36)消除接触电阻，四端测量法",
    "单臂电桥平衡公式：Rx = R2×R3/R1（惠斯通电桥）",
    "双臂电桥平衡公式：Rx = Rn×R1/R2 + r×(R1/R2 - R3/R4)/(1+R3/R4)",
    "样品制备：试样长度≥1m，大截面铝导体需压接端子，表面清洁去氧化层",
    "环境要求：试样在试验环境温度下放置≥0.5h达热平衡，记录环境温度",
    "温度换算：R20 = Rt × [1 + α20×(t-20)]，铜α20=0.00393，铝α20=0.00403",
    "结果处理：换算到20°C/1km，与标准规定最大值比较判定合格与否",
    "考点：四端测量消除接触电阻引线电阻；大截面导体电流分配不均匀问题"
   ],
   "ref_standards": [
    "GB/T 3048.4",
    "GB/T 3956"
   ],
   "key_values": "铜α20=0.00393 1/°C; 铝α20=0.00403 1/°C; R20=Rt×[1+α(t-20)]",
   "related_terms": [
    "绝缘电阻",
    "半导体电阻率",
    "四端测量法",
    "单臂电桥",
    "双臂电桥"
   ],
   "src": "GB/T 3048.4"
  },
  {
   "id": "T002",
   "term_cn": "绝缘电阻",
   "term_en": "insulation resistance",
   "abbrev": "IR",
   "category": "检验方法/电气性能",
   "subcategory": "绝缘电阻检测",
   "definition": "绝缘材料对泄漏电流的阻碍能力，用兆欧(MΩ)表示。电缆绝缘电阻反映绝缘材料的品质和工艺水平，是衡量绝缘性能的基本指标。",
   "exam_points": [
    "测量原理：检流计比较法（高灵敏度）和电压-电流法（常用），测泄漏电流换算绝缘电阻",
    "检流计比较法：通过比较被测绝缘与标准电阻在相同电压下的检流计偏转计算Rx",
    "电压-电流法：Rx = U/I，需测量加在绝缘上的电压和流过的泄漏电流",
    "样品制备：成品电缆线芯间、线芯对屏蔽层、线芯对附加电极（水槽法）",
    "环境要求：应在室温下测量，试样应在试验环境放置足够时间",
    "结果处理：换算到1km：R = Rx×L（实测值乘以长度km）",
    "常用仪器：ZC36型、ZC90型绝缘电阻测试仪",
    "考点：水槽法测绝缘——需在水中浸泡1h，水温15-35°C，测量线芯对水之间的电阻"
   ],
   "ref_standards": [
    "GB/T 3048.5",
    "GB/T 3048.6"
   ],
   "key_values": "换算公式 R = Rx×L (km); ZC36/ZC90型仪器",
   "related_terms": [
    "导体直流电阻",
    "体积电阻率",
    "表面电阻率"
   ],
   "src": "GB/T 3048.5"
  },
  {
   "id": "T003",
   "term_cn": "交流耐电压试验",
   "term_en": "AC withstand voltage test",
   "abbrev": "AC耐压",
   "category": "检验方法/电气性能",
   "subcategory": "交流耐压试验",
   "definition": "在电缆绝缘上施加规定的交流电压并保持一定时间，考核绝缘承受工频过电压能力的试验。是电缆出厂检验和型式试验的核心项目。",
   "exam_points": [
    "试验原理：施加高于工作电压的工频交流电压，保持规定时间，不击穿即合格",
    "串联谐振试验设备优点：输出波形好、试品击穿时短路电流小、设备体积小、节能",
    "设备要求：试验变压器容量应满足试品电容电流要求，电压波形为正弦波（畸变<5%）",
    "样品制备：中压电缆油终端制作——剥切绝缘层、应力锥成型、油浸处理",
    "假击穿现象：表面放电或终端闪络被误判为绝缘击穿，需分析判别",
    "试验步骤：升压速度均匀，到达试验电压后保持规定时间，降压至零后断电",
    "安全要求：试验区设安全围栏、接地可靠、放电棒、警示灯",
    "考点：串联谐振原理、假击穿判别、油终端制作"
   ],
   "ref_standards": [
    "GB/T 3048.8",
    "GB/T 3048.12"
   ],
   "key_values": "电压波形畸变<5%; 加压时间通常1-15min视标准而定",
   "related_terms": [
    "直流耐电压试验",
    "击穿电压",
    "局部放电",
    "串联谐振"
   ],
   "src": "GB/T 3048.8"
  },
  {
   "id": "T004",
   "term_cn": "直流耐电压试验",
   "term_en": "DC withstand voltage test",
   "abbrev": "DC耐压",
   "category": "检验方法/电气性能",
   "subcategory": "直流耐电压试验",
   "definition": "在电缆绝缘上施加规定的直流电压并保持一定时间，考核绝缘承受直流过电压能力的试验。主要用于高电压等级电缆和长距离电缆的绝缘考核。",
   "exam_points": [
    "直流发生器工作原理：交流电源经升压变压器升压后整流获得直流高压",
    "与交流耐压区别：直流耐压对长电缆所需容量小（只充电容电荷一次），交流需持续电容电流",
    "设备要求：直流发生器输出纹波系数<3%，电压稳定度≤±1%",
    "样品制备：与交流耐压类似，但终端要求可略低（无持续电容电流发热）",
    "安全要求：试验后必须用放电棒充分放电（电缆电容储有电荷）",
    "考点：直流发生器原理、纹波系数、与交流耐压的对比"
   ],
   "ref_standards": [
    "GB/T 3048.14"
   ],
   "key_values": "纹波系数<3%; 电压稳定度≤±1%",
   "related_terms": [
    "交流耐电压试验",
    "击穿电压"
   ],
   "src": "GB/T 3048.14"
  },
  {
   "id": "T005",
   "term_cn": "介质损耗角正切",
   "term_en": "dissipation factor / loss tangent",
   "abbrev": "tanδ",
   "category": "检验方法/电气性能",
   "subcategory": "介质损耗检测",
   "definition": "电缆绝缘在交流电压作用下，因介质极化和电导产生的能量损耗。tanδ是有功功率与无功功率之比，反映绝缘材料介电性能的品质指标，值越小越好。",
   "exam_points": [
    "高压西林电桥工作原理：平衡电桥法，通过调节可调电容和可调电阻使检流计指零",
    "西林电桥平衡公式：Cx = Cn×R4/R3, tanδ = ω×R4×C4（C4为可调电容读数直接反映tanδ）",
    "保护环作用：消除表面泄漏电流影响，使测量只反映体积介质损耗",
    "样品制备：制作保护环——在测量电极外侧加接地保护环，间距1-2mm",
    "环境要求：温度对tanδ影响大，需记录温度并在产品标准规定温度下测量",
    "测量温度：中高压电缆通常在室温或运行温度下测量（如90°C）",
    "考点：西林电桥平衡公式推导、保护环作用、tanδ物理意义"
   ],
   "ref_standards": [
    "GB/T 3048.11",
    "GB/T 3048.15"
   ],
   "key_values": "Cx=Cn×R4/R3; tanδ=ω×R4×C4; 保护环间距1-2mm",
   "related_terms": [
    "交流耐电压试验",
    "电容",
    "西林电桥"
   ],
   "src": "GB/T 3048.11"
  },
  {
   "id": "T006",
   "term_cn": "局部放电",
   "term_en": "partial discharge",
   "abbrev": "PD",
   "category": "检验方法/电气性能",
   "subcategory": "局部放电检测",
   "definition": "电缆绝缘内部局部区域发生的放电现象，但未形成贯穿性通道。局部放电是绝缘劣化的早期征兆，长期存在会导致绝缘击穿。",
   "exam_points": [
    "放电原因：绝缘内部气隙、杂质、屏蔽层缺陷导致局部场强集中",
    "危害：长期局部放电产生电、热、化学侵蚀，逐步扩大导致绝缘击穿",
    "高压电源要求：电压稳定、波形好、自身无局部放电（电源本底噪声<试品允许放电量1/3）",
    "屏蔽室要求：屏蔽室衰减外界电磁干扰，接地电阻<1Ω",
    "安全措施：高压试验区围栏、急停按钮、接地保护、放电棒",
    "放电谱图鉴别：电晕放电（起始电压高脉冲幅值大）、内部放电（脉冲均匀）、沿面放电",
    "定位技术：以试品长度方向不同位置采集信号，利用行波时差定位放电源",
    "标定方法：注入已知电荷量校准测量系统灵敏度",
    "常用单位：pC（皮库仑）",
    "考点：放电谱图鉴别、定位技术、标定方法"
   ],
   "ref_standards": [
    "GB/T 3048.9",
    "GB/T 3048.12"
   ],
   "key_values": "单位pC; 电源本底噪声<允许放电量1/3; 接地电阻<1Ω",
   "related_terms": [
    "交流耐电压试验",
    "击穿电压"
   ],
   "src": "GB/T 3048.9"
  },
  {
   "id": "T007",
   "term_cn": "冲击电压试验",
   "term_en": "impulse voltage test",
   "abbrev": "",
   "category": "检验方法/电气性能",
   "subcategory": "冲击电压试验",
   "definition": "在电缆上施加标准雷电冲击电压波形（1.2/50μs），考核绝缘承受雷电过电压能力的试验。主要用于中高压电缆型式试验。",
   "exam_points": [
    "冲击发生器工作原理：多级电容并联充电、串联放电获得高压脉冲",
    "标准波形：1.2/50μs（波前时间1.2μs，半峰值时间50μs）",
    "时间参数测定：在电压源为零输出时确定（不用直流电压激励测试对象）",
    "设备要求：冲击电压发生器输出电压稳定、波形符合标准",
    "样品制备：终端需特殊处理，避免终端闪络干扰",
    "试验步骤：施加正负极性各10次冲击，不击穿为合格",
    "考点：冲击发生器原理、标准波形参数、时间参数测定"
   ],
   "ref_standards": [
    "GB/T 3048.13",
    "GB/T 3048.15"
   ],
   "key_values": "标准波形1.2/50μs; 正负极性各10次",
   "related_terms": [
    "交流耐电压试验",
    "直流耐电压试验"
   ],
   "src": "GB/T 3048.13"
  },
  {
   "id": "T008",
   "term_cn": "半导体电阻率",
   "term_en": "semiconducting layer resistivity",
   "abbrev": "",
   "category": "检验方法/电气性能",
   "subcategory": "半导体电阻率检测",
   "definition": "电缆半导体屏蔽层的体积电阻率，用Ω·m表示。半导体屏蔽层均匀绝缘表面电场、防止局部放电，其电阻率直接影响电缆运行可靠性。",
   "exam_points": [
    "半导体电阻对电缆性能影响：电阻过大→屏蔽效果差→局部场强集中→局部放电；电阻过小→增加损耗",
    "测量原理：四电极法（两电流极两电压极），在规定温度下测量",
    "仪器设备：半导体电阻测试仪，恒流源+高阻抗电压表",
    "样品制备：从电缆上截取半导体屏蔽层，制成规定尺寸试样",
    "温度要求：通常在20°C和90°C（运行温度）下分别测量",
    "结果计算：ρ = R×S/L（电阻×截面积/长度）",
    "考点：四电极法原理、温度对电阻率影响、结果计算"
   ],
   "ref_standards": [
    "GB/T 3048.7"
   ],
   "key_values": "ρ=R×S/L; 测量温度20°C和90°C",
   "related_terms": [
    "导体直流电阻",
    "绝缘电阻",
    "体积电阻率"
   ],
   "src": "GB/T 3048.7"
  },
  {
   "id": "T009",
   "term_cn": "火花试验",
   "term_en": "spark test",
   "abbrev": "",
   "category": "检验方法/电气性能",
   "subcategory": "火花试验",
   "definition": "在电线电缆绝缘线芯上施加一定电压，通过电极与线芯间的火花放电检测绝缘缺陷（针孔、裂纹、杂质）的在线试验。主要用于低压电缆出厂检验。",
   "exam_points": [
    "试验原理：线芯通过高压电极（珠链式/刷形），绝缘有缺陷处产生火花击穿报警",
    "试验电压：交流3-15kV视绝缘厚度而定（GB/T 3048.9规定）",
    "电极形式：珠链式（金属链接触）、刷形（金属丝刷）、金属箔（包绕）",
    "速度要求：线芯通过电极的速度有上限（保证足够的加压时间）",
    "缺陷标记：火花击穿处自动标记，后续修补或剔除",
    "考点：电极形式、试验电压选择、速度与灵敏度的关系"
   ],
   "ref_standards": [
    "GB/T 3048.9"
   ],
   "key_values": "交流3-15kV视厚度而定",
   "related_terms": [
    "交流耐电压试验",
    "击穿电压"
   ],
   "src": "GB/T 3048.9"
  },
  {
   "id": "T010",
   "term_cn": "绝缘厚度测量",
   "term_en": "insulation thickness measurement",
   "abbrev": "",
   "category": "检验方法/结构尺寸",
   "subcategory": "厚度测量",
   "definition": "测量电缆绝缘层的厚度，是电缆结构检查的核心项目。厚度不足会降低绝缘强度，过厚浪费材料。",
   "exam_points": [
    "测量方法：投影仪法（光学校大读数）和千分尺法（机械接触测量）",
    "样品制备：从电缆上截取约50mm试段，轻轻取出绝缘层（不可拉伸变形）",
    "切片：在试段上等间距切取薄片（通常切取若干片），每片测量多点取最小值",
    "测量点数：每个切片至少测6点（每隔60°），取最小值为该切片厚度",
    "结果处理：平均厚度和最小厚度均需满足标准要求",
    "仪器：读数显微镜（精度0.01mm）、投影仪（放大10-20倍）",
    "考点：切片制备不可变形、多点测量取最小值、平均与最小双指标判定"
   ],
   "ref_standards": [
    "GB/T 2951.11"
   ],
   "key_values": "精度0.01mm; 每切片≥6点; 放大10-20倍",
   "related_terms": [
    "护套厚度测量",
    "结构尺寸"
   ],
   "src": "GB/T 2951.11"
  },
  {
   "id": "T011",
   "term_cn": "护套厚度测量",
   "term_en": "sheath/jacket thickness measurement",
   "abbrev": "",
   "category": "检验方法/结构尺寸",
   "subcategory": "厚度测量",
   "definition": "测量电缆护套（外护层）的厚度。护套保护内部结构免受机械损伤和环境影响，厚度是基本结构指标。",
   "exam_points": [
    "测量方法与绝缘厚度相同：投影仪法或千分尺法",
    "样品制备：去除内部所有组件（线芯、填充物、铠装等），保留护套试段约250-500mm",
    "切片测量：等间距切取薄片，每片多点测量取最小值",
    "特殊处理：铠装电缆需先剥除铠装层再取护套",
    "结果处理：平均厚度和最小厚度双指标判定",
    "考点：样品制备（去除内部组件不影响护套形状）、测量取最小值"
   ],
   "ref_standards": [
    "GB/T 2951.11"
   ],
   "key_values": "试段250-500mm; 精度0.01mm",
   "related_terms": [
    "绝缘厚度测量"
   ],
   "src": "GB/T 2951.11"
  },
  {
   "id": "T012",
   "term_cn": "拉伸试验",
   "term_en": "tensile test",
   "abbrev": "",
   "category": "检验方法/机械物理",
   "subcategory": "拉伸试验",
   "definition": "在拉力试验机上对绝缘或护套材料试样施加拉伸力直至断裂，测量抗张强度和断裂伸长率，评价材料的机械性能。",
   "exam_points": [
    "试件类型：哑铃试件（片材冲切）和管状试件（直接从绝缘线芯上截取）",
    "哑铃试件制备：用冲片机从片材上冲切，标距线间距20mm（1号哑铃）或10mm（2号哑铃）",
    "管状试件制备：直接截取绝缘线芯管段，标记标距",
    "拉力机要求：机械式或电子式，速度可调（通常250mm/min或500mm/min）",
    "抗张强度 = 最大拉力/截面积（MPa）",
    "断裂伸长率 = (断裂时标距-原始标距)/原始标距×100%",
    "结果处理：取中间值（3个试件的中位值）",
    "考点：哑铃试件vs管状试件、标距线标记、速度选择、中间值取值"
   ],
   "ref_standards": [
    "GB/T 2951.11"
   ],
   "key_values": "抗张强度=最大拉力/截面积(MPa); 断裂伸长率=(L1-L0)/L0×100%; 速度250或500mm/min",
   "related_terms": [
    "抗张强度",
    "断裂伸长率",
    "老化试验"
   ],
   "src": "GB/T 2951.11"
  },
  {
   "id": "T013",
   "term_cn": "抗张强度",
   "term_en": "tensile strength",
   "abbrev": "",
   "category": "检验方法/机械物理",
   "subcategory": "拉伸试验",
   "definition": "材料在拉伸试验中承受的最大应力，即最大拉力与试件原始截面积之比，用MPa表示。是绝缘和护套材料机械性能的基本指标。",
   "exam_points": [
    "计算公式：σ = Fmax / S（最大拉力/原始截面积）",
    "截面积测定：哑铃试件测宽度和厚度，管状试件测壁厚和周长",
    "老化后抗张强度变化率 = (老化后值-老化前值)/老化前值×100%",
    "标准要求：各材料标准规定最小抗张强度（如PVC≥12.5MPa，XLPE≥12.5MPa）",
    "考点：截面积精确测量、变化率计算、材料标准限值"
   ],
   "ref_standards": [
    "GB/T 2951.11"
   ],
   "key_values": "σ=Fmax/S(MPa); PVC≥12.5MPa; XLPE≥12.5MPa",
   "related_terms": [
    "断裂伸长率",
    "拉伸试验",
    "老化试验"
   ],
   "src": "GB/T 2951.11"
  },
  {
   "id": "T014",
   "term_cn": "断裂伸长率",
   "term_en": "elongation at break",
   "abbrev": "",
   "category": "检验方法/机械物理",
   "subcategory": "拉伸试验",
   "definition": "材料在拉伸断裂时的伸长量与原始标距之比，用百分率表示。反映材料的延展性（塑性变形能力）。",
   "exam_points": [
    "计算公式：ε = (L1 - L0) / L0 × 100%（断裂时标距-原始标距）/原始标距",
    "标距标记：在试件平行部分标记两条标线，间距为标距长度",
    "老化后断裂伸长率变化率 = (老化后值-老化前值)/老化前值×100%",
    "标准要求：各材料标准规定最小断裂伸长率（如PVC≥150%，XLPE≥200%）",
    "考点：标距精确标记、变化率计算、材料标准限值"
   ],
   "ref_standards": [
    "GB/T 2951.11"
   ],
   "key_values": "ε=(L1-L0)/L0×100%; PVC≥150%; XLPE≥200%",
   "related_terms": [
    "抗张强度",
    "拉伸试验",
    "老化试验"
   ],
   "src": "GB/T 2951.11"
  },
  {
   "id": "T015",
   "term_cn": "老化试验",
   "term_en": "ageing test",
   "abbrev": "",
   "category": "检验方法/机械物理",
   "subcategory": "老化试验",
   "definition": "将绝缘或护套试件在规定温度的烘箱中放置规定时间后，测量抗张强度和断裂伸长率的变化，评价材料的耐热老化性能。",
   "exam_points": [
    "试验方法：强制通风烘箱老化，试件悬挂在烘箱有效工作区内",
    "老化条件：温度和时间按材料标准规定（如XLPE 135°C×168h，PVC 80°C×168h）",
    "试件数量：每组至少5个，老化前后各一组",
    "结果计算：老化后抗张强度变化率、断裂伸长率变化率",
    "判定标准：变化率绝对值不超过标准规定（如±25%）",
    "温度控制：烘箱温度波动≤±2°C，温度均匀性≤±3°C",
    "考点：老化条件选择、变化率计算、烘箱温度精度要求"
   ],
   "ref_standards": [
    "GB/T 2951.12"
   ],
   "key_values": "XLPE 135°C×168h; PVC 80°C×168h; 变化率≤±25%; 温度波动≤±2°C",
   "related_terms": [
    "抗张强度",
    "断裂伸长率",
    "拉伸试验"
   ],
   "src": "GB/T 2951.12"
  },
  {
   "id": "T016",
   "term_cn": "热延伸试验",
   "term_en": "hot set test",
   "abbrev": "",
   "category": "检验方法/机械物理",
   "subcategory": "热延伸试验",
   "definition": "将交联电缆绝缘试件在规定高温下施加规定载荷，保持规定时间后测量伸长率和冷却后永久变形，评价交联程度的试验。是XLPE绝缘的关键质量控制指标。",
   "exam_points": [
    "试验原理：交联不足的材料在高温受力下会过度变形（熔融流动），交联好的材料保持弹性",
    "试验条件：温度200°C，载荷20N/cm²，时间15min",
    "试件制备：从绝缘层上切取哑铃试件（1号或2号），标记标距",
    "测量过程：在烘箱内悬挂试件，下端挂砝码加载，15min后读取伸长量→热延伸率",
    "冷却：去掉载荷后在室温冷却，再测标距→永久伸长率",
    "判定标准：载荷下伸长率≤175%，冷却后永久伸长率≤15%（GB/T 12706规定）",
    "考点：试验条件（温度/载荷/时间）、热延伸率和永久伸长率定义、判定标准"
   ],
   "ref_standards": [
    "GB/T 2951.21"
   ],
   "key_values": "200°C; 20N/cm²; 15min; 载荷下伸长率≤175%; 永久伸长率≤15%",
   "related_terms": [
    "热收缩试验",
    "交联聚乙烯",
    "拉伸试验"
   ],
   "src": "GB/T 2951.21"
  },
  {
   "id": "T017",
   "term_cn": "热收缩试验",
   "term_en": "heat shock test / shrinkage test",
   "abbrev": "",
   "category": "检验方法/机械物理",
   "subcategory": "热收缩试验",
   "definition": "将绝缘试件在规定高温下放置规定时间后测量收缩率，评价材料热稳定性的试验。交联聚乙烯绝缘需做此试验确保运行中不收缩过大。",
   "exam_points": [
    "试验条件：温度150°C，时间1h（XLPE绝缘）",
    "试件制备：截取绝缘管段约50mm，标记两端标线",
    "测量过程：烘箱内平放试件，保温后取出冷却至室温",
    "收缩率 = (L0-L1)/L0 × 100%",
    "判定标准：收缩率≤4%（GB/T 12706规定）",
    "考点：试验条件、收缩率计算、判定标准"
   ],
   "ref_standards": [
    "GB/T 2951.21"
   ],
   "key_values": "150°C; 1h; 收缩率≤4%",
   "related_terms": [
    "热延伸试验",
    "交联聚乙烯"
   ],
   "src": "GB/T 2951.21"
  },
  {
   "id": "T018",
   "term_cn": "高温压力试验",
   "term_en": "pressure test at high temperature",
   "abbrev": "",
   "category": "检验方法/机械物理",
   "subcategory": "高温压力试验",
   "definition": "在规定高温下对绝缘或护套施加规定机械压力（压痕装置），保持规定时间后测量压痕深度，评价材料在高温受载下抗变形能力的试验。主要用于PVC等热塑性材料。",
   "exam_points": [
    "试验原理：高温下热塑性材料软化，在机械载荷下产生压痕，压痕深度反映耐热变形能力",
    "试验设备：试验烘箱（温度均匀性≤±2°C）、压痕装置（刀口R=0.6mm）、读数显微镜或投影仪",
    "试验条件：温度和时间按材料标准规定（如PVC 80°C，XLPE 200°C）",
    "试件制备：截取长约100mm的绝缘或护套管段，每个试件一个",
    "加载：在规定温度下用压痕装置施加规定载荷4h",
    "冷却：去掉载荷后在室温冷却，用显微镜/投影仪测量压痕深度",
    "压痕率 = 压痕深度/试件原始厚度 × 100%",
    "判定标准：压痕率≤50%（典型值）",
    "考点：压痕装置规格、试验条件、压痕率计算、判定标准"
   ],
   "ref_standards": [
    "GB/T 2951.31"
   ],
   "key_values": "刀口R=0.6mm; 4h; 压痕率≤50%; 烘箱温度均匀性≤±2°C",
   "related_terms": [
    "热冲击试验",
    "聚氯乙烯"
   ],
   "src": "GB/T 2951.31"
  },
  {
   "id": "T019",
   "term_cn": "热冲击试验",
   "term_en": "heat shock test",
   "abbrev": "",
   "category": "检验方法/机械物理",
   "subcategory": "热冲击试验",
   "definition": "将绝缘或护套试件绕包在规定直径的圆棒上，在规定高温下放置规定时间后检查表面有无开裂，评价材料抗热冲击能力的试验。主要用于PVC材料。",
   "exam_points": [
    "试验原理：高温下PVC等材料内部应力释放，绕包状态加剧应力集中→开裂风险",
    "试验条件：温度和时间按材料标准规定（如PVC 150°C×1h）",
    "试件制备：截取绝缘线芯长约300mm，绕包在规定直径圆棒上（通常2-3倍外径）",
    "判定标准：试件表面无肉眼可见裂纹为合格",
    "考点：绕包直径选择、试验温度时间、目视检查判定"
   ],
   "ref_standards": [
    "GB/T 2951.31"
   ],
   "key_values": "PVC 150°C×1h; 绕包直径2-3倍外径",
   "related_terms": [
    "高温压力试验",
    "聚氯乙烯"
   ],
   "src": "GB/T 2951.31"
  },
  {
   "id": "T020",
   "term_cn": "低温冲击试验",
   "term_en": "low temperature impact test",
   "abbrev": "",
   "category": "检验方法/机械物理",
   "subcategory": "低温试验",
   "definition": "将绝缘或护套试件在规定低温下用落锤冲击，检查是否开裂，评价材料低温脆性的试验。",
   "exam_points": [
    "试验原理：低温下塑料材料脆化，冲击载荷下易开裂",
    "试验设备：低温箱（温度波动±2°C）、落锤冲击装置",
    "试验条件：温度按材料标准规定（如PVC -15°C，PE -40°C）",
    "试件数量：通常5个或10个",
    "判定标准：每个试件均无裂纹为合格（或规定开裂数不超限）",
    "考点：低温箱温度控制、落锤重量/高度、试件数量与判定"
   ],
   "ref_standards": [
    "GB/T 2951.14"
   ],
   "key_values": "PVC -15°C; PE -40°C; 温度波动±2°C",
   "related_terms": [
    "低温拉伸试验",
    "低温卷绕试验"
   ],
   "src": "GB/T 2951.14"
  },
  {
   "id": "T021",
   "term_cn": "低温拉伸试验",
   "term_en": "low temperature tensile test",
   "abbrev": "",
   "category": "检验方法/机械物理",
   "subcategory": "低温试验",
   "definition": "在规定低温下对绝缘或护套试件进行拉伸试验，测量低温下的断裂伸长率，评价材料低温塑性的试验。",
   "exam_points": [
    "试验原理：低温下材料延展性下降，断裂伸长率降低",
    "试验设备：低温拉力机或在普通拉力机上加低温箱",
    "试验条件：温度按材料标准规定",
    "试件制备：与常温拉伸试验相同（哑铃试件）",
    "判定标准：低温断裂伸长率≥标准规定值（如PVC ≥20%）",
    "考点：低温环境维持、断裂伸长率计算"
   ],
   "ref_standards": [
    "GB/T 2951.14"
   ],
   "key_values": "PVC低温断裂伸长率≥20%",
   "related_terms": [
    "低温冲击试验",
    "拉伸试验"
   ],
   "src": "GB/T 2951.14"
  },
  {
   "id": "T022",
   "term_cn": "低温卷绕试验",
   "term_en": "low temperature bend test",
   "abbrev": "",
   "category": "检验方法/机械物理",
   "subcategory": "低温试验",
   "definition": "在规定低温下将绝缘线芯或成品电缆绕包在规定直径的圆棒上，检查绝缘是否开裂，评价低温柔韧性的试验。",
   "exam_points": [
    "试验原理：低温下材料变脆，绕包弯曲时易开裂",
    "试验设备：低温箱、卷绕装置（规定直径圆棒）",
    "试验条件：温度按材料标准规定",
    "卷绕直径：通常为试件外径的3-6倍（视材料标准）",
    "卷绕圈数：通常紧密卷绕数圈",
    "判定标准：试件表面无肉眼可见裂纹",
    "考点：卷绕直径选择、温度控制、目视检查"
   ],
   "ref_standards": [
    "GB/T 2951.14"
   ],
   "key_values": "卷绕直径3-6倍外径",
   "related_terms": [
    "低温冲击试验",
    "热冲击试验"
   ],
   "src": "GB/T 2951.14"
  },
  {
   "id": "T023",
   "term_cn": "单根燃烧试验",
   "term_en": "single flame test",
   "abbrev": "",
   "category": "检验方法/机械物理",
   "subcategory": "燃烧试验",
   "definition": "将单根电线电缆用规定火焰垂直燃烧规定时间，移开火焰后检查自熄时间和烧损长度，评价单根电缆阻燃性能的试验。",
   "exam_points": [
    "试验原理：标准火焰源垂直施加在电缆上规定时间，移开后观察续燃时间和烧损范围",
    "试验设备：燃烧箱（通风柜）、标准燃气灯（丙烷或天然气）、火焰高度标尺",
    "试样制备：截取约500mm试样，上端固定，下端自由悬挂",
    "火焰施加：燃气灯火焰高度125mm（蓝色火焰），施加时间按标准（通常60s）",
    "判定指标：上端固定夹到下端烧损起始点距离≥50mm；移开火焰后续燃时间≤60s",
    "记录：供火时间、自熄时间、烧损长度",
    "原始记录：填写试样信息、试验条件、结果",
    "考点：火焰高度调节、施加时间、判定指标、原始记录"
   ],
   "ref_standards": [
    "GB/T 19666",
    "GB/T 18380.12"
   ],
   "key_values": "火焰高度125mm; 供火60s; 续燃≤60s; 烧损上端≥50mm",
   "related_terms": [
    "成束燃烧试验",
    "阻燃电缆"
   ],
   "src": "GB/T 19666"
  },
  {
   "id": "T024",
   "term_cn": "成束燃烧试验",
   "term_en": "vertical flame test on bunched wires or cables",
   "abbrev": "",
   "category": "检验方法/机械物理",
   "subcategory": "燃烧试验",
   "definition": "将成束电缆垂直安装在标准燃烧架上，用规定火焰源燃烧规定时间，评价成束电缆阻燃性能的试验。分为A/B/C/D四类阻燃级别。",
   "exam_points": [
    "试验原理：成束电缆垂直安装模拟实际敷设工况，火焰源施加较大热能量",
    "阻燃级别：A类（7L/m燃气，40min）、B类（3.5L/m，40min）、C类（1.5L/m，20min）、D类（0.5L/m，20min）",
    "试验设备：成束燃烧箱（4m高）、标准燃烧器、排风系统",
    "试束安装：电缆按类别确定根数和每米可燃体积，梯形架上安装",
    "判定标准：火焰蔓延不超过上端2.5m（燃烧器顶部到上端固定夹以上）",
    "考点：阻燃级别区分（燃气量/时间）、试束安装、判定标准"
   ],
   "ref_standards": [
    "GB/T 18380.34",
    "GB/T 18380.35",
    "GB/T 18380.36"
   ],
   "key_values": "A:7L/m,40min; B:3.5L/m,40min; C:1.5L/m,20min; D:0.5L/m,20min; 蔓延≤2.5m",
   "related_terms": [
    "单根燃烧试验",
    "阻燃电缆"
   ],
   "src": "GB/T 18380.34"
  },
  {
   "id": "T025",
   "term_cn": "吸水试验",
   "term_en": "water absorption test",
   "abbrev": "",
   "category": "检验方法/机械物理",
   "subcategory": "吸水试验",
   "definition": "将绝缘或护套试件在规定温度的蒸馏水中浸泡规定时间后，测量吸水量（重量变化），评价材料耐水性能的试验。",
   "exam_points": [
    "试验方法：重量法——浸泡前后称重",
    "试验条件：温度和时间按材料标准规定（如XLPE 85°C×336h）",
    "试件制备：按规定尺寸切取，称重前干燥至恒重",
    "结果计算：吸水量 = W2-W1（浸泡后重量-浸泡前重量），或吸水率=（W2-W1)/W1×100%",
    "判定标准：吸水量或吸水率不超过标准规定",
    "考点：恒重称量、试验条件、结果计算"
   ],
   "ref_standards": [
    "GB/T 2951.13"
   ],
   "key_values": "XLPE 85°C×336h",
   "related_terms": [
    "密度测定"
   ],
   "src": "GB/T 2951.13"
  },
  {
   "id": "T026",
   "term_cn": "密度测定",
   "term_en": "density measurement",
   "abbrev": "",
   "category": "检验方法/机械物理",
   "subcategory": "密度测定",
   "definition": "测量绝缘或护套材料的密度（g/cm³），用于材料种类鉴别和质量控制。",
   "exam_points": [
    "测量方法：比重瓶法（浸入法）或密度梯度柱法",
    "比重瓶法：称量空瓶→装满水称量→放入试件再称量，根据排水法计算密度",
    "密度梯度柱法：配制密度梯度液柱，试件悬浮位置对应密度值",
    "常用材料密度：PVC约1.38-1.45，PE约0.92-0.96，XLPE约0.92-0.95",
    "考点：比重瓶法操作步骤、材料密度范围"
   ],
   "ref_standards": [
    "GB/T 2951.13"
   ],
   "key_values": "PVC≈1.38-1.45; PE≈0.92-0.96; XLPE≈0.92-0.95 g/cm³",
   "related_terms": [
    "吸水试验"
   ],
   "src": "GB/T 2951.13"
  },
  {
   "id": "T027",
   "term_cn": "碳黑含量测定",
   "term_en": "carbon black content measurement",
   "abbrev": "",
   "category": "检验方法/机械物理",
   "subcategory": "成分分析",
   "definition": "测量聚乙烯护套中碳黑（炭黑）的含量，碳黑用于紫外线屏蔽，含量不足导致护套耐候性下降。",
   "exam_points": [
    "试验方法：直接燃烧法（马弗炉高温灼烧）或热重分析法（TGA）",
    "直接燃烧法：在N2保护下高温热解聚合物，再在空气中燃烧碳黑，称量残渣差值",
    "TGA法：记录热失重曲线，碳黑燃烧阶段失重即碳黑含量",
    "判定标准：PE护套碳黑含量通常2.5%±0.5%",
    "碳黑分散度：显微镜法评估碳黑在PE中的分散均匀性",
    "考点：直接燃烧法原理、TGA曲线解读、碳黑含量范围"
   ],
   "ref_standards": [
    "GB/T 2951.41"
   ],
   "key_values": "PE护套碳黑含量2.5%±0.5%",
   "related_terms": [
    "密度测定",
    "聚乙烯"
   ],
   "src": "GB/T 2951.41"
  },
  {
   "id": "T028",
   "term_cn": "环境应力开裂试验",
   "term_en": "environmental stress cracking test",
   "abbrev": "ESC",
   "category": "检验方法/机械物理",
   "subcategory": "特殊性能",
   "definition": "将PE护套试件在规定表面活性剂溶液中施加弯曲应力，在规定温度下观察开裂情况，评价PE耐环境应力开裂性能的试验。",
   "exam_points": [
    "试验原理：PE在应力和活性剂共同作用下加速开裂，模拟实际运行中的环境劣化",
    "试验条件：50°C，表面活性剂溶液（如Igepal）中施加弯曲应力",
    "试件制备：冲制规定尺寸试件，刻痕后弯曲插入试件架",
    "观察时间：通常24h或更长",
    "判定标准：规定时间内试件不开裂或不破裂",
    "考点：表面活性剂选择、刻痕制备、弯曲应力施加"
   ],
   "ref_standards": [
    "GB/T 2951.41"
   ],
   "key_values": "50°C; Igepal溶液",
   "related_terms": [
    "聚乙烯",
    "热延伸试验"
   ],
   "src": "GB/T 2951.41"
  },
  {
   "id": "T029",
   "term_cn": "失重试验",
   "term_en": "loss of mass test",
   "abbrev": "",
   "category": "检验方法/机械物理",
   "subcategory": "热稳定性",
   "definition": "将PVC绝缘或护套试件在规定高温下放置规定时间后，测量质量损失，评价PVC热稳定性的试验。",
   "exam_points": [
    "试验原理：PVC高温下增塑剂挥发→质量减少，失重过大说明耐热性差",
    "试验条件：按材料标准规定（如PVC 80°C×168h或更高温度）",
    "试件制备：按规定表面积切取，称重前干燥",
    "结果计算：失重 = (W1-W2)/S（mg/cm²），即单位面积失重",
    "判定标准：失重不超过标准规定值",
    "考点：试件表面积计算、试验条件、结果表示方法"
   ],
   "ref_standards": [
    "GB/T 2951.32"
   ],
   "key_values": "PVC 80°C×168h; 失重mg/cm²",
   "related_terms": [
    "热稳定性试验",
    "聚氯乙烯"
   ],
   "src": "GB/T 2951.32"
  },
  {
   "id": "T030",
   "term_cn": "热稳定性试验",
   "term_en": "thermal stability test",
   "abbrev": "",
   "category": "检验方法/机械物理",
   "subcategory": "热稳定性",
   "definition": "将PVC试件在规定高温下测量刚果红试纸变色时间，评价PVC热稳定剂有效性的试验。",
   "exam_points": [
    "试验原理：PVC高温分解放出HCl→刚果红试纸由红变蓝，变色时间反映热稳定剂效能",
    "试验条件：通常200°C（按材料标准）",
    "试件制备：PVC粒料或切片放入试管，上方悬刚果红试纸",
    "判定标准：变色时间≥标准规定值（如≥20min或更长）",
    "考点：刚果红法原理、温度选择、变色时间判定"
   ],
   "ref_standards": [
    "GB/T 2951.32"
   ],
   "key_values": "200°C; 变色时间≥20min(典型值)",
   "related_terms": [
    "失重试验",
    "聚氯乙烯"
   ],
   "src": "GB/T 2951.32"
  },
  {
   "id": "T031",
   "term_cn": "熔体指数",
   "term_en": "melt flow index",
   "abbrev": "MFI",
   "category": "检验方法/机械物理",
   "subcategory": "材料性能",
   "definition": "聚乙烯或聚丙烯材料在规定温度和载荷下从规定孔径流出10分钟的克数，反映材料熔体流动性能（分子量大小）的指标。",
   "exam_points": [
    "试验原理：在一定温度和载荷下，测定10分钟内从规定毛细管流出的熔体质量",
    "试验条件：PE通常190°C/2.16kg，PP通常230°C/2.16kg",
    "试件制备：取粒料或切片，干燥后加入料筒",
    "结果表示：g/10min",
    "意义：MFI大→分子量小→流动性好但力学性能偏弱；MFI小→分子量大→力学性能好但加工难",
    "考点：试验条件（温度/载荷）、取样方法、结果意义"
   ],
   "ref_standards": [
    "GB/T 2951.41"
   ],
   "key_values": "PE:190°C/2.16kg; PP:230°C/2.16kg; 单位g/10min",
   "related_terms": [
    "密度测定",
    "聚乙烯"
   ],
   "src": "GB/T 2951.41"
  },
  {
   "id": "T032",
   "term_cn": "交联聚乙烯",
   "term_en": "cross-linked polyethylene",
   "abbrev": "XLPE",
   "category": "材料",
   "subcategory": "绝缘材料",
   "definition": "通过化学或物理方法使聚乙烯分子链交联形成三维网状结构的绝缘材料。交联后耐热性大幅提高（长期工作温度90°C），机械强度和耐老化性能改善，是中高压电力电缆的主流绝缘材料。",
   "exam_points": [
    "交联方式：过氧化物化学交联（DCP）、硅烷交联（温水交联）、辐射交联",
    "性能特点：长期工作温度90°C，短路允许温度250°C（5s）",
    "与PE区别：PE是热塑性（可熔融再加工），XLPE是热固性（交联后不可熔融）",
    "密度：约0.92-0.95 g/cm³",
    "识别方法：热延伸试验——交联好的材料200°C加载不熔融流动",
    "标准要求：抗张强度≥12.5MPa，断裂伸长率≥200%",
    "考点：交联方式、工作温度、热延伸判定交联度"
   ],
   "ref_standards": [
    "GB/T 12706",
    "GB/T 11017",
    "GB/T 18890"
   ],
   "key_values": "工作温度90°C; 短路250°C/5s; 密度0.92-0.95; 抗张强度≥12.5MPa",
   "related_terms": [
    "聚乙烯",
    "热延伸试验",
    "乙丙橡胶"
   ],
   "src": "GB/T 12706"
  },
  {
   "id": "T033",
   "term_cn": "乙丙橡胶",
   "term_en": "ethylene propylene rubber",
   "abbrev": "EPR",
   "category": "材料",
   "subcategory": "绝缘材料",
   "definition": "以乙烯和丙烯为主要单体的共聚物橡胶绝缘材料。具有良好的柔软性、耐热性和耐潮湿性，主要用于低压橡皮绝缘电缆。",
   "exam_points": [
    "性能特点：柔软、耐热（90°C）、耐潮湿、耐辐射",
    "与XLPE对比：柔软性好但力学强度略低，加工需要硫化",
    "标准要求：抗张强度≥5.0MPa（EPR），断裂伸长率≥250%",
    "代号：在GB/T 5013中常用EPR作为橡皮绝缘",
    "考点：EPR工作温度、与XLPE的对比、力学性能要求"
   ],
   "ref_standards": [
    "GB/T 5013",
    "GB/T 12706"
   ],
   "key_values": "工作温度90°C; 抗张强度≥5.0MPa; 断裂伸长率≥250%",
   "related_terms": [
    "交联聚乙烯",
    "硬乙丙橡胶"
   ],
   "src": "GB/T 5013"
  },
  {
   "id": "T034",
   "term_cn": "硬乙丙橡胶",
   "term_en": "hard ethylene propylene rubber",
   "abbrev": "HEPR",
   "category": "材料",
   "subcategory": "绝缘材料",
   "definition": "高填充、高交联度的乙丙橡胶绝缘材料，力学强度高于普通EPR，是中高压电缆的绝缘选择之一。",
   "exam_points": [
    "与EPR区别：HEPR填充量更大、交联度更高，力学强度更高",
    "标准要求：抗张强度≥8.5MPa（HEPR），断裂伸长率≥200%",
    "工作温度：90°C（与XLPE相同）",
    "用途：GB/T 12706规定的中压电缆可选绝缘材料之一",
    "考点：HEPR与EPR差异、力学性能要求"
   ],
   "ref_standards": [
    "GB/T 12706"
   ],
   "key_values": "工作温度90°C; 抗张强度≥8.5MPa; 断裂伸长率≥200%",
   "related_terms": [
    "乙丙橡胶",
    "交联聚乙烯"
   ],
   "src": "GB/T 12706"
  },
  {
   "id": "T035",
   "term_cn": "聚氯乙烯",
   "term_en": "polyvinyl chloride",
   "abbrev": "PVC",
   "category": "材料",
   "subcategory": "绝缘/护套材料",
   "definition": "以氯乙烯为单体的聚合物，是电线电缆最常用的绝缘和护套材料。PVC是热塑性材料，通过添加增塑剂、稳定剂等改性可适应不同用途。",
   "exam_points": [
    "性能特点：阻燃（自熄）、耐油、耐酸碱，但耐热性有限（工作温度70°C）",
    "绝缘用PVC：A类(70°C)、B类(90°C)等不同耐温等级",
    "护套用PVC：ST1-ST5等不同级别（按抗张强度、断裂伸长率、耐温区分）",
    "密度：约1.38-1.45 g/cm³",
    "标准要求：绝缘用PVC抗张强度≥12.5MPa，断裂伸长率≥150%",
    "热稳定性：PVC受热分解放出HCl，需加热稳定剂（刚果红法检测）",
    "增塑剂迁移：高温下增塑剂挥发→失重→材料变脆",
    "代号：ST1-ST5护套、PVC/A等绝缘",
    "考点：工作温度、热稳定性和失重、标准代号、力学性能要求"
   ],
   "ref_standards": [
    "GB/T 5023",
    "JB/T 8734",
    "GB/T 12706"
   ],
   "key_values": "工作温度70°C(A类)/90°C(B类); 密度1.38-1.45; 抗张强度≥12.5MPa",
   "related_terms": [
    "失重试验",
    "热稳定性试验",
    "高温压力试验"
   ],
   "src": "GB/T 5023"
  },
  {
   "id": "T036",
   "term_cn": "聚乙烯",
   "term_en": "polyethylene",
   "abbrev": "PE",
   "category": "材料",
   "subcategory": "护套材料",
   "definition": "以乙烯为单体的聚合物，主要用于电缆护套（特别是需要耐候性的户外电缆）。PE具有优良的耐潮性、耐寒性和电性能。",
   "exam_points": [
    "性能特点：耐潮、耐寒（-40°C）、电性能好，但阻燃性差（不加碳黑时易光老化）",
    "密度：约0.92-0.96 g/cm³",
    "碳黑含量：PE护套需加2.5%±0.5%碳黑防紫外线",
    "与PVC区别：PE耐潮耐寒更好，但不阻燃；PVC阻燃但耐热耐寒不如PE",
    "热塑性：可熔融再加工（与XLPE不同）",
    "考点：碳黑防紫外线、PE与PVC对比、密度范围"
   ],
   "ref_standards": [
    "GB/T 12706",
    "GB/T 2951.41"
   ],
   "key_values": "密度0.92-0.96; 碳黑2.5%±0.5%; 工作温度70-80°C",
   "related_terms": [
    "交联聚乙烯",
    "碳黑含量测定",
    "聚氯乙烯"
   ],
   "src": "GB/T 12706"
  },
  {
   "id": "T037",
   "term_cn": "无卤低烟",
   "term_en": "halogen-free low smoke",
   "abbrev": "WDZ",
   "category": "材料",
   "subcategory": "阻燃材料",
   "definition": "不含卤素（氯、氟等）、燃烧时发烟量低的电缆材料。WDZ电缆在火灾中不产生有毒腐蚀性气体（HCl等），烟雾少，有利于人员疏散和消防救援。",
   "exam_points": [
    "WDZ含义：W(无)、D(低)、Z(烟)——无卤低烟阻燃",
    "阻燃级别：WDZ-A/B/C/D（对应成束燃烧A/B/C/D类）",
    "与普通阻燃PVC区别：PVC含氯→燃烧产生HCl有毒气体；WDZ不含卤→安全",
    "材料体系：常用EVA/PE+氢氧化镁/氢氧化铝阻燃体系",
    "无卤判定：pH值>4.3，电导率<10μS/mm（GB/T 17650规定）",
    "烟密度：透光率>60%（GB/T 17651规定）",
    "代号：WDZ-YJV、WDZ-YJY等",
    "考点：WDZ含义、无卤判定指标、烟密度指标、与普通阻燃区别"
   ],
   "ref_standards": [
    "GB/T 19666"
   ],
   "key_values": "pH>4.3; 电导率<10μS/mm; 透光率>60%",
   "related_terms": [
    "阻燃电缆",
    "成束燃烧试验",
    "单根燃烧试验"
   ],
   "src": "GB/T 19666"
  },
  {
   "id": "T038",
   "term_cn": "阻燃电缆",
   "term_en": "flame retardant cable",
   "abbrev": "Z",
   "category": "材料",
   "subcategory": "阻燃材料",
   "definition": "在规定火焰条件下能抑制火焰蔓延、移开火源后能自熄的电缆。阻燃级别分A/B/C/D四类。",
   "exam_points": [
    "阻燃级别：A>B>C>D（A类最难燃，燃气量最大）",
    "代号：ZA/ZB/ZC/ZD（旧代号），或 WDZA/WDZB/WDZC/WDZD（无卤低烟阻燃）",
    "试验方法：成束燃烧试验（GB/T 18380.34-36）",
    "与耐火电缆区别：阻燃=火焰移开后自熄不蔓延；耐火=火焰直接烧下仍保持通电",
    "常见标识：ZC-YJV（C类阻燃交联电缆）",
    "考点：阻燃级别排序、与耐火电缆区别、成束燃烧试验"
   ],
   "ref_standards": [
    "GB/T 19666",
    "GB/T 18380"
   ],
   "key_values": "ZA>ZB>ZC>ZD; 成束燃烧GB/T 18380.34-36",
   "related_terms": [
    "无卤低烟",
    "耐火电缆",
    "成束燃烧试验"
   ],
   "src": "GB/T 19666"
  },
  {
   "id": "T039",
   "term_cn": "耐火电缆",
   "term_en": "fire resistant cable",
   "abbrev": "N",
   "category": "材料",
   "subcategory": "耐火材料",
   "definition": "在规定火焰直接燃烧条件下，能在一定时间内保持线路完整性的电缆。耐火电缆内部有云母带等耐火层，火焰下仍能通电。",
   "exam_points": [
    "耐火原理：绝缘层外绕包云母带（耐高温1000°C以上），火焰烧毁有机绝缘后云母仍维持绝缘",
    "试验方法：GB/T 19216规定——火焰温度950°C（或750°C），供火时间90min，同时通额定电压",
    "判定标准：供火期间不短路（保持电路完整性），冷却后施加2kV耐压1min不击穿",
    "耐火级别：N（普通耐火）、WN（无卤低烟耐火）",
    "与阻燃区别：耐火=火焰下仍通电；阻燃=火焰移开后自熄不蔓延",
    "常用代号：NH-YJV、WDN-YJY",
    "考点：云母带耐火原理、试验温度时间、与阻燃区别、判定标准"
   ],
   "ref_standards": [
    "GB/T 19666",
    "GB/T 19216"
   ],
   "key_values": "火焰950°C(或750°C); 供火90min; 冷却后2kV/1min",
   "related_terms": [
    "阻燃电缆",
    "无卤低烟"
   ],
   "src": "GB/T 19666"
  },
  {
   "id": "T040",
   "term_cn": "额定电压U0",
   "term_en": "rated voltage U0",
   "abbrev": "U0",
   "category": "电气参数",
   "subcategory": "电压等级",
   "definition": "电缆设计用的导体与屏蔽层或接地之间的额定电压（相电压），单位kV。U0是电缆绝缘厚度设计的基准电压。",
   "exam_points": [
    "U0定义：导体对地电压（相电压），是绝缘设计的基准",
    "Um定义：电缆设计用的任意两相导体之间的电压（线电压）",
    "U0/Um表示：如0.6/1kV（低压）、3.6/6kV、6/10kV、8.7/15kV、26/35kV、64/110kV、127/220kV",
    "绝缘厚度依据：U0越高→绝缘越厚",
    "考点：U0=相电压/Um=线电压、U0/Um配对、绝缘厚度关系"
   ],
   "ref_standards": [
    "GB/T 12706",
    "GB/T 11017",
    "GB/T 18890"
   ],
   "key_values": "U0=相电压; Um=线电压; 常见0.6/1, 3.6/6, 6/10, 8.7/15, 26/35, 64/110, 127/220 kV",
   "related_terms": [
    "额定电压Um",
    "交流耐电压试验"
   ],
   "src": "GB/T 12706"
  },
  {
   "id": "T041",
   "term_cn": "额定电压Um",
   "term_en": "rated voltage Um",
   "abbrev": "Um",
   "category": "电气参数",
   "subcategory": "电压等级",
   "definition": "电缆设计用的任意两相导体之间的额定电压（线电压），单位kV。Um = U0 × √3。",
   "exam_points": [
    "Um定义：两相导体间电压（线电压）",
    "Um与U0关系：Um = U0 × √3（三相系统）",
    "举例：U0=0.6kV→Um=1kV；U0=8.7kV→Um=15kV；U0=64kV→Um=110kV",
    "Um用于设备选型：电缆所连接设备的最高工作电压",
    "考点：Um=U0×√3、U0/Um配对换算"
   ],
   "ref_standards": [
    "GB/T 12706",
    "GB/T 11017",
    "GB/T 18890"
   ],
   "key_values": "Um=U0×√3",
   "related_terms": [
    "额定电压U0"
   ],
   "src": "GB/T 12706"
  },
  {
   "id": "T042",
   "term_cn": "击穿电压",
   "term_en": "breakdown voltage",
   "abbrev": "",
   "category": "电气参数",
   "subcategory": "绝缘强度",
   "definition": "电缆绝缘在电压升高到某一值时失去绝缘性能而发生贯穿性放电的电压值，单位kV。是绝缘材料耐电强度的极限指标。",
   "exam_points": [
    "击穿类型：电击穿（瞬时）、热击穿（温度积累导致）、电化学击穿（长期劣化）",
    "影响因素：绝缘厚度（越厚击穿电压越高）、温度（高温击穿电压下降）、材料纯净度",
    "与耐压试验区别：耐压试验施加规定电压不击穿即合格；击穿试验逐步升压直到击穿",
    "假击穿：表面放电或终端闪络被误判为绝缘击穿",
    "考点：击穿类型、假击穿判别、影响因素"
   ],
   "ref_standards": [
    "GB/T 3048.8",
    "GB/T 3048.13"
   ],
   "key_values": "电击穿/热击穿/电化学击穿三种类型",
   "related_terms": [
    "交流耐电压试验",
    "直流耐电压试验",
    "局部放电"
   ],
   "src": "GB/T 3048.8"
  },
  {
   "id": "T043",
   "term_cn": "双臂电桥",
   "term_en": "Kelvin bridge / double bridge",
   "abbrev": "",
   "category": "电气参数",
   "subcategory": "测量仪器",
   "definition": "用于精确测量低电阻（<1Ω）的四端电桥。双臂电桥通过两组比例臂消除接触电阻和引线电阻的影响，是导体直流电阻测量的标准仪器。",
   "exam_points": [
    "工作原理：在惠斯通单臂电桥基础上增加第二组比例臂，将接触电阻和引线电阻引入大电阻回路中消除",
    "平衡条件：Rx = Rn×(R1/R2) + r×R1×(R3-R4)/(R1+R3+R4)×(1/R2)，当R1/R2=R3/R4时简化为Rx=Rn×R1/R2",
    "四端测量：电流端(C1,C2)通电流，电压端(P1,P2)测压降——接触电阻在电流回路不影响电压测量",
    "常用型号：QJ36（0.02级）、QJ57（便携式）",
    "适用范围：Rx<1Ω（导体直流电阻测量必用双臂）",
    "考点：双臂电桥平衡公式推导、四端测量原理、与单臂电桥区别"
   ],
   "ref_standards": [
    "GB/T 3048.4"
   ],
   "key_values": "QJ36 0.02级; Rx=Rn×R1/R2(当R1/R2=R3/R4时)",
   "related_terms": [
    "导体直流电阻",
    "单臂电桥",
    "四端测量法"
   ],
   "src": "GB/T 3048.4"
  },
  {
   "id": "T044",
   "term_cn": "单臂电桥",
   "term_en": "Wheatstone bridge",
   "abbrev": "",
   "category": "电气参数",
   "subcategory": "测量仪器",
   "definition": "用于测量中等阻值电阻的惠斯通电桥。由四个电阻臂组成，调节可调臂使检流计指零实现平衡测量。",
   "exam_points": [
    "平衡条件：Rx = R2×R3/R1（对臂电阻乘积相等时电桥平衡）",
    "平衡推导：对角线电位差为零时，I1×R1=I2×R2且I1×Rx=I2×R3→Rx=R2×R3/R1",
    "局限性：接触电阻和引线电阻与Rx串联→测低电阻误差大",
    "适用范围：Rx>1Ω（不适合导体电阻测量，需用双臂电桥）",
    "考点：平衡公式推导、与双臂电桥适用范围区别"
   ],
   "ref_standards": [
    "GB/T 3048.4"
   ],
   "key_values": "Rx=R2×R3/R1; 适用Rx>1Ω",
   "related_terms": [
    "双臂电桥",
    "导体直流电阻"
   ],
   "src": "GB/T 3048.4"
  },
  {
   "id": "T045",
   "term_cn": "四端测量法",
   "term_en": "four-terminal measurement",
   "abbrev": "",
   "category": "电气参数",
   "subcategory": "测量方法",
   "definition": "用四个接线端（两个电流端C1/C2、两个电压端P1/P2）测量低电阻的方法。电流端通电流，电压端测压降，从根本上消除接触电阻和引线电阻的影响。",
   "exam_points": [
    "原理：接触电阻在电流回路(C1/C2)中→不影响P1/P2电压测量；电压端用高阻抗表→几乎无电流→P1/P2引线电阻无压降",
    "接线：C1-C2通恒流I，P1-P2测电压U→Rx=U/I",
    "应用：导体直流电阻（QJ36双臂电桥）、半导体电阻率（四电极法）",
    "与两端法对比：两端法R实测=Rx+2×R接触，低电阻时R接触占比大→误差大",
    "考点：四端消除接触电阻原理、C1/C2/P1/P2接线、与两端法对比"
   ],
   "ref_standards": [
    "GB/T 3048.4"
   ],
   "key_values": "Rx=U/I; C1/C2通电流; P1/P2测电压",
   "related_terms": [
    "双臂电桥",
    "导体直流电阻",
    "半导体电阻率"
   ],
   "src": "GB/T 3048.4"
  },
  {
   "id": "T046",
   "term_cn": "串联谐振试验设备",
   "term_en": "series resonant test equipment",
   "abbrev": "",
   "category": "电气参数",
   "subcategory": "试验设备",
   "definition": "利用电感与试品电容串联谐振原理获得高试验电压的设备。在交流耐压试验中，串联谐振设备比传统试验变压器更适合长电缆（大电容）试验。",
   "exam_points": [
    "工作原理：调节电感L使ωL=1/(ωC)（C为试品电容），回路串联谐振→试品两端电压=励磁电压×Q（品质因数，通常20-80）",
    "优点：①输出为纯正弦波（谐振选频）；②试品击穿时回路失谐→短路电流小→保护试品；③设备体积小重量轻（只需低功率励磁）",
    "适用场景：长电缆（大电容）、GIS等大电容量试品的交流耐压试验",
    "与传统试验变压器对比：传统变压器需容量=ωCU²（大电缆时容量巨大）→设备庞大",
    "考点：谐振条件ωL=1/(ωC)、三大优点、与传统变压器对比"
   ],
   "ref_standards": [
    "GB/T 3048.8"
   ],
   "key_values": "ωL=1/(ωC); Q=20-80; 击穿时短路电流小",
   "related_terms": [
    "交流耐电压试验",
    "局部放电"
   ],
   "src": "GB/T 3048.8"
  },
  {
   "id": "T047",
   "term_cn": "西林电桥",
   "term_en": "Schering bridge",
   "abbrev": "",
   "category": "电气参数",
   "subcategory": "测量仪器",
   "definition": "用于测量电缆绝缘介质损耗角正切tanδ和电容Cx的交流电桥。通过调节可调电容C4和可调电阻R3使检流计指零实现平衡。",
   "exam_points": [
    "工作原理：标准电容器Cn与被测电容Cx构成两个桥臂，可调电阻R3和可调电容C4构成另两臂",
    "平衡条件：Cx = Cn×R4/R3，tanδ = ω×R4×C4",
    "C4直接刻度为tanδ值——读数方便",
    "保护环作用：在试品测量电极外加接地保护环，消除表面泄漏电流→只测体积介质损耗",
    "高压西林电桥：用于中高压电缆，反接法测接地试品，正接法测不接地试品",
    "考点：平衡公式推导、保护环原理、C4直接读tanδ"
   ],
   "ref_standards": [
    "GB/T 3048.11"
   ],
   "key_values": "Cx=Cn×R4/R3; tanδ=ω×R4×C4; C4直接读tanδ",
   "related_terms": [
    "介质损耗角正切",
    "电容"
   ],
   "src": "GB/T 3048.11"
  },
  {
   "id": "T048",
   "term_cn": "有效数字",
   "term_en": "significant figures",
   "abbrev": "",
   "category": "基础概念",
   "subcategory": "测量基础",
   "definition": "测量结果中从第一个非零数字起到末位数字止的全部数字。有效数字的位数反映测量的精度，末位是估读位（不确定位）。",
   "exam_points": [
    "计数规则：从左到右第一个非零数字起所有数字均为有效（如0.00340有3位有效数字3、4、0）",
    "末位含义：末位是估读位（仪器最小分度的1/10估读），前面是可靠位",
    "四则运算规则：加减法——小数点后位数对齐最少位数的数；乘除法——有效位数对齐最少位数的数",
    "数字修约规则：四舍六入五成双（5前偶则舍，5前奇则进，5后有非零则进）",
    "考点：有效数字计数、修约规则（四舍六入五成双）、四则运算对齐规则"
   ],
   "ref_standards": [],
   "key_values": "修约规则: 四舍六入五成双",
   "related_terms": [
    "数字修约",
    "测量误差"
   ],
   "src": "theory/1 基础知识"
  },
  {
   "id": "T049",
   "term_cn": "数字修约",
   "term_en": "number rounding",
   "abbrev": "",
   "category": "基础概念",
   "subcategory": "测量基础",
   "definition": "按规定的规则将测量数据的多余数字舍弃，使结果保留与测量精度匹配的有效位数。电线电缆检测中采用GB/T 8170修约规则。",
   "exam_points": [
    "修约规则：四舍六入五成双——4及以下舍，6及以上进，5后非零进，5后为零/无则5前偶舍奇进",
    "示例：2.345→2.34（5前偶舍），2.355→2.36（5前奇进），2.3451→2.35（5后有非零进）",
    "修约间隔：0.1、0.5、1等，修约结果必须是修约间隔的整数倍",
    "0.5单位修约：修约到最接近的0.5的倍数（如2.3→2.5，2.2→2.0）",
    "不可连续修约：一次修约到位，不可分步修约（如2.349→2.3，不可先2.35再2.4）",
    "考点：四舍六入五成双规则、0.5单位修约、不可连续修约"
   ],
   "ref_standards": "GB/T 8170",
   "key_values": "四舍六入五成双; 不可连续修约",
   "related_terms": [
    "有效数字",
    "测量误差"
   ],
   "src": "G"
  },
  {
   "id": "T050",
   "term_cn": "测量误差",
   "term_en": "measurement error",
   "abbrev": "",
   "category": "基础概念",
   "subcategory": "测量基础",
   "definition": "测量结果与被测量真值之差。误差按性质分为系统误差、随机误差和粗大误差。",
   "exam_points": [
    "误差 = 测量值 - 真值（真值通常用约定真值或标准值代替）",
    "系统误差：固定方向和大小的误差（如仪器零偏、环境温度偏差），可通过修正消除",
    "随机误差：随机变化的误差（如读数波动），可通过多次测量取平均值减小",
    "粗大误差：明显异常的误差（如读错、记错），应剔除",
    "绝对误差 = 测量值 - 真值",
    "相对误差 = 绝对误差/真值 × 100%",
    "仪器误差：仪器精度等级对应的最大允许误差（如0.5级仪表满量程±0.5%）",
    "处理原则：系统误差修正、随机误差统计、粗大误差剔除",
    "考点：三类误差区分、绝对/相对误差计算、仪器误差处理"
   ],
   "ref_standards": [],
   "key_values": "误差=测量值-真值; 相对误差=绝对误差/真值×100%",
   "related_terms": [
    "有效数字",
    "测量不确定度"
   ],
   "src": "theory/1 基础知识"
  },
  {
   "id": "T051",
   "term_cn": "测量不确定度",
   "term_en": "measurement uncertainty",
   "abbrev": "",
   "category": "基础概念",
   "subcategory": "测量基础",
   "definition": "表征合理地赋予被测量之值的分散性参数。不确定度反映测量结果的可信程度，是测量结果的重要组成部分。",
   "exam_points": [
    "定义：与测量结果相关联的参数，表征合理赋予被测量值的分散性",
    "A类评定：通过统计分析（重复测量）计算标准差",
    "B类评定：通过经验/仪器说明书/校准证书等非统计方法估计",
    "合成标准不确定度：各分量平方和开根号（方和根法）",
    "扩展不确定度 U = k × uc（k通常取2，置信概率约95%）",
    "与误差区别：误差是测量值与真值之差（理论上不可知）；不确定度是可能值的范围（可量化）",
    "表示方式：结果 = 测量值 ± U（如R = 0.5123 ± 0.0024 Ω, k=2）",
    "考点：A/B类评定、合成方法、与误差区别、扩展不确定度k=2"
   ],
   "ref_standards": [],
   "key_values": "U=k×uc; k通常取2(95%置信); A类(统计)+B类(经验)",
   "related_terms": [
    "测量误差",
    "有效数字"
   ],
   "src": "theory/1 基础知识"
  },
  {
   "id": "T052",
   "term_cn": "导体",
   "term_en": "conductor",
   "abbrev": "",
   "category": "基础概念",
   "subcategory": "电缆结构",
   "definition": "电缆中传导电流的金属部分，通常用铜或铝。导体按结构分为实心导体、绞合导体和柔软导体。",
   "exam_points": [
    "导体材料：铜（导电率最高之一）、铝（轻、便宜但导电率约为铜的60%）",
    "导体类型：第1类(实心)、第2类(绞合)、第3-6类(不同柔软度)",
    "GB/T 3956规定：各标称截面对应的导体结构和直流电阻最大值",
    "20°C最大直流电阻：铜导体各截面有标准规定值（如铜1mm²≤20.0Ω/km）",
    "导体截面与电阻关系：截面越大→电阻越小→载流量越大",
    "考点：导体分类、GB/T 3956规定内容、电阻与截面关系"
   ],
   "ref_standards": [
    "GB/T 3956"
   ],
   "key_values": "铜1mm²≤20.0Ω/km(20°C); 铝导电率≈铜60%",
   "related_terms": [
    "导体直流电阻",
    "绝缘层",
    "屏蔽层"
   ],
   "src": "GB/T 3956"
  },
  {
   "id": "T053",
   "term_cn": "绝缘层",
   "term_en": "insulation",
   "abbrev": "",
   "category": "基础概念",
   "subcategory": "电缆结构",
   "definition": "包覆在导体外层的非导电材料，用于隔离导体与其他导体或接地部分，保证电缆安全运行。绝缘材料主要有XLPE、PVC、EPR等。",
   "exam_points": [
    "绝缘材料选择：按工作电压（U0）、工作温度、使用环境选择",
    "绝缘厚度：由U0和材料类型决定——电压越高厚度越大",
    "GB/T 12706规定：各电压等级XLPE/PVC/EPR绝缘标称厚度",
    "绝缘性能指标：绝缘电阻、耐压强度、介质损耗tanδ",
    "考点：绝缘材料选择依据、厚度由U0和材料决定、性能指标"
   ],
   "ref_standards": [
    "GB/T 12706",
    "GB/T 11017",
    "GB/T 5023",
    "GB/T 5013"
   ],
   "key_values": "",
   "related_terms": [
    "导体",
    "护套",
    "交联聚乙烯",
    "聚氯乙烯"
   ],
   "src": "GB/T 12706"
  },
  {
   "id": "T054",
   "term_cn": "屏蔽层",
   "term_en": "screen / shield",
   "abbrev": "",
   "category": "基础概念",
   "subcategory": "电缆结构",
   "definition": "包覆在绝缘层内外的导电或半导电层，用于均匀电场分布、限制局部放电、提供电磁屏蔽。中高压电缆必须有导体屏蔽和绝缘屏蔽。",
   "exam_points": [
    "屏蔽类型：导体屏蔽（内屏蔽，导体外）、绝缘屏蔽（外屏蔽，绝缘层外）、铜带/铜丝屏蔽（金属屏蔽）",
    "导体屏蔽：半导电层，均匀导体表面电场，防止尖端放电",
    "绝缘屏蔽：半导电层，均匀绝缘表面电场，与金属屏蔽配合限制场强",
    "金属屏蔽：铜带绕包或铜丝疏绕，提供接地通道和电磁屏蔽",
    "中高压电缆三层结构：导体屏蔽+绝缘+绝缘屏蔽（挤出三层）",
    "半导体电阻率：反映屏蔽层质量，GB/T 3048.7检测",
    "考点：三层共挤结构、各屏蔽层作用、半导体电阻率"
   ],
   "ref_standards": [
    "GB/T 12706",
    "GB/T 11017",
    "GB/T 18890",
    "GB/T 3048.7"
   ],
   "key_values": "三层共挤: 导体屏蔽+绝缘+绝缘屏蔽",
   "related_terms": [
    "半导体电阻率",
    "绝缘层",
    "局部放电"
   ],
   "src": "GB/T 12706"
  },
  {
   "id": "T055",
   "term_cn": "护套",
   "term_en": "sheath / jacket",
   "abbrev": "",
   "category": "基础概念",
   "subcategory": "电缆结构",
   "definition": "电缆最外层的保护覆盖层，保护内部结构免受机械损伤、化学腐蚀和环境影响。护套材料主要有PVC、PE等。",
   "exam_points": [
    "护套材料：PVC（阻燃、柔软）、PE（耐潮耐候）、无卤材料（安全环保）",
    "护套厚度：按电缆外径和材料标准规定",
    "代号：ST1-ST5（PVC护套级别），PE护套需含碳黑",
    "功能：机械保护、防潮、耐化学腐蚀、阻燃/耐火",
    "考点：护套材料选择、厚度规定、代号含义"
   ],
   "ref_standards": [
    "GB/T 12706",
    "GB/T 5023",
    "GB/T 5013"
   ],
   "key_values": "ST1-ST5(PVC护套级别)",
   "related_terms": [
    "绝缘层",
    "聚氯乙烯",
    "聚乙烯"
   ],
   "src": "GB/T 12706"
  },
  {
   "id": "T056",
   "term_cn": "铠装",
   "term_en": "armour",
   "abbrev": "",
   "category": "基础概念",
   "subcategory": "电缆结构",
   "definition": "电缆护套内的金属保护层，用于增强电缆的机械强度和抗外力能力。铠装类型有钢带铠装和钢丝铠装。",
   "exam_points": [
    "铠装类型：钢带铠装（双钢带间隙绕包，抗压力）、钢丝铠装（抗拉力，用于垂直敷设）",
    "钢带铠装代号：22（双钢带）、23（双钢带双护套）",
    "钢丝铠装代号：32（细钢丝）、33（粗钢丝）",
    "用途：直埋电缆需铠装防机械损伤；电缆桥架可不用",
    "与屏蔽层区别：铠装是机械保护层，屏蔽层是电气功能层",
    "考点：铠装类型和代号、用途、与屏蔽层区别"
   ],
   "ref_standards": [
    "GB/T 12706"
   ],
   "key_values": "22/23钢带; 32/33钢丝",
   "related_terms": [
    "护套",
    "屏蔽层"
   ],
   "src": "GB/T 12706"
  },
  {
   "id": "T057",
   "term_cn": "型式试验",
   "term_en": "type test",
   "abbrev": "TT",
   "category": "基础概念",
   "subcategory": "试验类型",
   "definition": "在电缆产品定型时进行的全面性能试验，验证产品设计和工艺能否满足标准要求。型式试验通过后产品方可批量生产。",
   "exam_points": [
    "型式试验目的：验证产品设计/材料/工艺满足标准全部要求",
    "与出厂试验区别：型式试验项目多、耗时长、费用高；出厂试验是每批必做的基本项目",
    "试验项目举例（中压电缆）：电气性能（耐压、局放、tanδ）+机械物理（厚度、拉伸、老化、热延伸等）+结构尺寸",
    "抽样试验：从批量产品中抽样进行的试验，介于型式和出厂之间",
    "考点：型式试验vs出厂试验vs抽样试验的区别"
   ],
   "ref_standards": [
    "GB/T 12706",
    "GB/T 11017",
    "GB/T 18890"
   ],
   "key_values": "",
   "related_terms": [
    "出厂试验",
    "抽样试验"
   ],
   "src": "GB/T 12706"
  },
  {
   "id": "T058",
   "term_cn": "出厂试验",
   "term_en": "routine test",
   "abbrev": "",
   "category": "基础概念",
   "subcategory": "试验类型",
   "definition": "每批电缆出厂前必须进行的基本试验，验证每根电缆的合格性。出厂试验是最低限度的质量控制。",
   "exam_points": [
    "出厂试验目的：验证每根（每批）电缆基本性能合格",
    "项目：导体电阻、绝缘电阻、交流耐压（或火花试验）、结构尺寸检查",
    "与型式试验区别：出厂试验是100%必做的基本项目，型式试验是定型时做一次",
    "考点：出厂试验项目、与型式试验区别"
   ],
   "ref_standards": [
    "GB/T 12706",
    "GB/T 11017",
    "GB/T 18890"
   ],
   "key_values": "100%必做: 导体电阻+绝缘电阻+耐压+结构尺寸",
   "related_terms": [
    "型式试验",
    "抽样试验"
   ],
   "src": "GB/T 12706"
  },
  {
   "id": "T059",
   "term_cn": "原始记录",
   "term_en": "test record / original record",
   "abbrev": "",
   "category": "基础概念",
   "subcategory": "检验规范",
   "definition": "检验过程中实时记录的原始数据和观察结果的文件。原始记录是检验结果可追溯的依据，必须真实、完整、规范。",
   "exam_points": [
    "记录要求：实时填写（不可事后补记）、原始数据（不可涂改，修改需划线签名）、完整信息",
    "记录内容：样品信息（名称/规格/编号）、试验条件（温度/湿度）、仪器信息（名称/编号/校准有效期）、原始读数、计算过程、结果判定",
    "书写规范：使用黑色签字笔/钢笔，不得用铅笔；修改处签名盖章",
    "数值记录：按仪器精度记录全部有效数字，不得随意修约",
    "考点：实时填写、不可涂改（划线签名）、完整信息、按精度记录"
   ],
   "ref_standards": [],
   "key_values": "实时填写; 不可涂改(划线签名); 黑色签字笔",
   "related_terms": [
    "有效数字",
    "数字修约"
   ],
   "src": "practical/6 单根燃烧; practical/7 高温压力"
  },
  {
   "id": "T060",
   "term_cn": "中间值",
   "term_en": "median",
   "abbrev": "",
   "category": "基础概念",
   "subcategory": "数据处理",
   "definition": "将一组数据按大小排列后位于中间位置的数值。电缆检验中拉伸试验等需取3个试件的中间值作为结果。",
   "exam_points": [
    "取值方法：3个数据按大小排列取中间值（非平均值）",
    "应用场景：拉伸试验抗张强度/断裂伸长率取中间值",
    "与平均值区别：中间值不受极端值影响，更能反映典型性能",
    "偶数个数据：取中间两数平均值（电缆检验通常奇数个试件）",
    "考点：中间值vs平均值、取值方法、应用场景"
   ],
   "ref_standards": [
    "GB/T 2951.11"
   ],
   "key_values": "3个数取中间(非平均); 不受极端值影响",
   "related_terms": [
    "抗张强度",
    "断裂伸长率"
   ],
   "src": "GB/T 2951.11"
  },
  {
   "id": "T061",
   "term_cn": "节径比",
   "term_en": "lay ratio",
   "abbrev": "",
   "category": "检验方法/结构尺寸",
   "subcategory": "结构检查",
   "definition": "绞合节距与绞合外径之比。节径比反映绞合紧密程度，影响导体的柔软性和结构稳定性。",
   "exam_points": [
    "定义：节径比 = 绞合节距 / 绞合外径",
    "节距：绞合线绕一周的轴向距离",
    "节径比小→绞合紧密→柔软性好但生产速度慢",
    "标准规定：各类导体有不同的最大节径比（GB/T 3956或产品标准）",
    "测量方法：在绞合导体上量取一个完整节距的轴向长度",
    "考点：节径比定义、与柔软性关系、测量方法"
   ],
   "ref_standards": [
    "GB/T 3956"
   ],
   "key_values": "节径比=节距/外径",
   "related_terms": [
    "导体"
   ],
   "src": "GB/T 3956"
  },
  {
   "id": "T062",
   "term_cn": "体积电阻率",
   "term_en": "volume resistivity",
   "abbrev": "ρv",
   "category": "电气参数",
   "subcategory": "电阻率",
   "definition": "材料单位体积对电流的阻碍能力，用Ω·m或Ω·cm表示。体积电阻率是绝缘材料的基本电性能指标。",
   "exam_points": [
    "计算公式：ρ = R × S / L（电阻×截面积/长度）",
    "与电阻关系：R = ρ × L / S",
    "绝缘材料体积电阻率通常>10¹²Ω·m",
    "测量方法：三电极系统（测量电极+高压电极+保护环），四端法或高阻计法",
    "温度影响：温度升高→电阻率下降（绝缘材料尤为明显）",
    "考点：ρ=R×S/L公式、三电极系统、温度影响"
   ],
   "ref_standards": [
    "GB/T 3048.5",
    "GB/T 3048.7"
   ],
   "key_values": "ρ=R×S/L; 绝缘材料>10¹²Ω·m",
   "related_terms": [
    "绝缘电阻",
    "半导体电阻率",
    "四端测量法"
   ],
   "src": "GB/T 3048.5"
  },
  {
   "id": "T063",
   "term_cn": "介质损耗",
   "term_en": "dielectric loss",
   "abbrev": "",
   "category": "电气参数",
   "subcategory": "绝缘性能",
   "definition": "绝缘材料在交流电场作用下因介质极化和电导而产生的能量损耗。介质损耗使绝缘发热，长期存在会导致绝缘热击穿。",
   "exam_points": [
    "损耗来源：①电导损耗（泄漏电流焦耳热）；②极化损耗（偶极子转向摩擦热）",
    "表示方法：用tanδ（损耗角正切）表示，tanδ=有功功率/无功功率",
    "物理意义：理想绝缘只有容性电流（90°相位），实际绝缘有阻性分量（<90°），损耗角δ=90°-φ",
    "tanδ与温度关系：温度升高→tanδ增大（绝缘劣化时更明显）",
    "tanδ与电压关系：电压升高→tanδ增大（有气隙时局部放电加剧）",
    "考点：损耗来源、tanδ物理意义、温度/电压对tanδ影响"
   ],
   "ref_standards": [
    "GB/T 3048.11"
   ],
   "key_values": "tanδ=有功/无功; δ=90°-φ; 理想tanδ=0",
   "related_terms": [
    "介质损耗角正切",
    "西林电桥",
    "局部放电"
   ],
   "src": "GB/T 3048.11"
  },
  {
   "id": "T064",
   "term_cn": "电容",
   "term_en": "capacitance",
   "abbrev": "C",
   "category": "电气参数",
   "subcategory": "电参数",
   "definition": "电缆导体与屏蔽/接地之间的电容量，用μF/km或nF/km表示。电缆电容影响充电电流和介质损耗，是长电缆设计和试验的重要参数。",
   "exam_points": [
    "电容来源：导体与屏蔽层之间被绝缘介质隔开→形成圆柱电容",
    "影响：电容大→充电电流大→交流耐压试验所需容量大→串联谐振优势显现",
    "西林电桥同时测量Cx和tanδ——Cx=Cn×R4/R3",
    "电缆电容与长度成正比（单位μF/km）",
    "考点：电容来源、对试验容量的影响、西林电桥Cx公式"
   ],
   "ref_standards": [
    "GB/T 3048.11"
   ],
   "key_values": "Cx=Cn×R4/R3; 单位μF/km; 与长度成正比",
   "related_terms": [
    "介质损耗角正切",
    "西林电桥",
    "串联谐振试验设备"
   ],
   "src": "GB/T 3048.11"
  },
  {
   "id": "T065",
   "term_cn": "假击穿",
   "term_en": "false breakdown",
   "abbrev": "",
   "category": "电气参数",
   "subcategory": "试验现象",
   "definition": "交流耐压试验中，表面放电或终端闪络被误判为绝缘击穿的现象。正确判别假击穿是耐压试验的重要技能。",
   "exam_points": [
    "假击穿表现：试验中出现放电声/光但不是绝缘内部贯穿性击穿",
    "表面放电：绝缘表面因污秽/潮湿产生沿面放电——清洁干燥后可恢复",
    "终端闪络：电缆终端处因电场集中产生空气闪络——改善终端后可恢复",
    "真击穿：绝缘内部贯穿性通道——不可恢复，加压即穿",
    "判别方法：降压后重新升压——真击穿在较低电压即穿；假击穿可能不再发生",
    "分析要点：检查终端制作质量、表面清洁度、环境湿度",
    "考点：真假击穿区别、判别方法（重新升压）、假击穿原因"
   ],
   "ref_standards": [
    "GB/T 3048.8"
   ],
   "key_values": "真击穿不可恢复; 假击穿可恢复; 重新升压判别",
   "related_terms": [
    "交流耐电压试验",
    "击穿电压"
   ],
   "src": "GB/T 3048.8"
  },
  {
   "id": "T066",
   "term_cn": "聚丙烯",
   "term_en": "polypropylene",
   "abbrev": "PP",
   "category": "材料",
   "subcategory": "填充材料",
   "definition": "一种热塑性聚烯烃材料，在电缆中主要用于填充绳或某些特殊电缆的绝缘。密度约0.90-0.91 g/cm³，是最轻的常用塑料之一。",
   "exam_points": [
    "性能特点：密度小、耐热性较好（100°C以上）、电性能好",
    "电缆用途：主要用于填充绳（PP绳），个别用于特殊电缆绝缘",
    "与PE关系：同属聚烯烃，PP耐热性优于PE但柔软性差",
    "熔体指数：PP用230°C/2.16kg测MFI",
    "考点：PP用途（填充绳）、与PE区别、MFI测试条件"
   ],
   "ref_standards": [
    "GB/T 2951.41"
   ],
   "key_values": "密度0.90-0.91; MFI 230°C/2.16kg",
   "related_terms": [
    "聚乙烯",
    "熔体指数"
   ],
   "src": "GB/T 2951.41"
  },
  {
   "id": "T067",
   "term_cn": "填充膏",
   "term_en": "filling compound",
   "abbrev": "",
   "category": "材料",
   "subcategory": "辅助材料",
   "definition": "填充在电缆线芯间隙的膏状物，用于防止水分渗入和纵向蔓延。填充膏的性能需满足滴点、油分离、低温脆性等指标。",
   "exam_points": [
    "功能：防水防潮、缓冲机械应力、填充间隙",
    "性能指标：滴点（高温不流淌）、油分离（高温不分油）、低温脆性（低温不开裂）、腐蚀性、介电常数、直流电阻率",
    "滴点试验：填充膏在规定条件下从杯孔滴落第一滴的温度",
    "油分离试验：高温下填充膏析出油的比例",
    "考点：填充膏功能、滴点/油分离/低温脆性三大指标"
   ],
   "ref_standards": [
    "GB/T 2951.51"
   ],
   "key_values": "滴点/油分离/低温脆性",
   "related_terms": [
    "吸水试验"
   ],
   "src": "GB/T 2951.51"
  },
  {
   "id": "T068",
   "term_cn": "臭氧老化试验",
   "term_en": "ozone resistance test",
   "abbrev": "",
   "category": "检验方法/机械物理",
   "subcategory": "老化试验",
   "definition": "将弹性体绝缘或护套试件在规定臭氧浓度和温度下暴露规定时间后检查表面裂纹，评价材料耐臭氧老化性能的试验。",
   "exam_points": [
    "试验原理：臭氧使橡胶弹性体主链双键断裂→表面龟裂",
    "试验条件：臭氧浓度(250-300)×10⁻⁶，温度(25±2)°C，时间按规定",
    "试件制备：拉伸状态下（规定伸长率）放入臭氧箱",
    "判定标准：规定时间后试件表面无肉眼可见裂纹",
    "适用材料：EPR等弹性体（XLPE/PVC通常不做臭氧老化）",
    "考点：臭氧浓度和温度、试件拉伸状态、适用材料"
   ],
   "ref_standards": [
    "GB/T 2951.21"
   ],
   "key_values": "臭氧(250-300)×10⁻⁶; 温度(25±2)°C",
   "related_terms": [
    "乙丙橡胶",
    "老化试验"
   ],
   "src": "GB/T 2951.21"
  },
  {
   "id": "T069",
   "term_cn": "浸矿物油试验",
   "term_en": "mineral oil immersion test",
   "abbrev": "",
   "category": "检验方法/机械物理",
   "subcategory": "耐油试验",
   "definition": "将弹性体护套试件在规定温度的矿物油中浸泡规定时间后测量抗张强度变化率，评价材料耐油性能的试验。",
   "exam_points": [
    "试验原理：橡胶弹性体在油中溶胀→体积增大→力学性能下降",
    "试验条件：油温(100±2)°C，时间24h（按标准规定）",
    "油品：ASTM 2号油或IRM 902油",
    "结果计算：浸泡后抗张强度变化率（应≤标准规定值，如±40%）",
    "适用材料：EPR护套（PVC护套也需做耐油试验）",
    "考点：油温和时间、油品种类、变化率判定"
   ],
   "ref_standards": [
    "GB/T 2951.21"
   ],
   "key_values": "油温(100±2)°C; 24h; 抗张强度变化率≤±40%(典型)",
   "related_terms": [
    "乙丙橡胶",
    "拉伸试验"
   ],
   "src": "GB/T 2951.21"
  },
  {
   "id": "T070",
   "term_cn": "抽样试验",
   "term_en": "sample test",
   "abbrev": "",
   "category": "基础概念",
   "subcategory": "试验类型",
   "definition": "从批量产品中按规定的抽样方案抽取样品进行的试验。抽样试验介于型式试验和出厂试验之间，用于批质量控制。",
   "exam_points": [
    "抽样目的：通过部分样品检验推断批量质量",
    "项目：比出厂试验多（如厚度测量取多点、拉伸试验等）",
    "抽样方案：按标准规定的批量大小确定抽样数和合格判定数",
    "不合格处理：抽样试验不合格→加倍抽样或全检",
    "与型式/出厂试验关系：出厂(100%) < 抽样(按批) < 型式(定型)",
    "考点：三种试验类型的关系和区别"
   ],
   "ref_standards": [
    "GB/T 12706",
    "GB/T 11017"
   ],
   "key_values": "出厂<抽样<型式",
   "related_terms": [
    "型式试验",
    "出厂试验"
   ],
   "src": "GB/T 12706"
  }
 ]
}
